Repository: wgc-share/multi-temp-condition-battery-cycle-data

# Temperature-Aware SOC Estimation Dataset

This dataset contains processed lithium-ion battery discharge segments for state-of-charge (SOC) estimation under multiple temperatures and operating conditions. The measurements were collected using 18650-type LiNi0.6Co0.2Mn0.2O2 cells on a programmable battery test platform.

## File structure

```text
random/
  10C/
  15-20C/
  25C/
  30-35C/
  40C/

detailed/
  10C/
  15-20C/
  25C/
  30-35C/
  40C/
```

The `random` directory contains Staircase, Congested, Highway, and Urban current-profile families. The `detailed` directory contains US06-HWY, HWFET, REP05, EUDC, DST, ARTERIAL, UDDS, SC03, LA92, NYCC, NUREMBERG, and MANHATTAN profiles.

Each filename follows:

```text
<family>_<condition>_cycle<index>_cap<capacity>mAh[_repNN].csv
```

`repNN` appears only when cycle and capacity are identical for multiple random samples. File names do not contain internal cell or segment identifiers.

## CSV fields

| Field | Unit |
| --- | --- |
| `Current(mA)` | mA |
| `Voltage(mV)` | mV |
| `dI(mA)` | mA |
| `dV(mV)` | mV |
| `Power(W)` | W |
| `RawCapacity(mAh)` | mAh |
| `T(C)` | degC |
| `SOC` | 0--1 |

See `LICENSE.md` for reuse terms.

File: detailed/10C/detailed_dst_cycle309_cap1234p0mAh.csv (part 1 of 14)
Current(mA),Voltage(mV),dI(mA),dV(mV),Power(W),RawCapacity(mAh),T(C),SOC
0,4196.1,0,0,0,0,8.7,1
0,4195.2,0,-0.9,0,0,8.7,1
0,4194.6,0,-0.6,0,0,8.7,1
0,4194.2,0,-0.4,0,0,8.7,1
0,4193.7,0,-0.5,0,0,8.7,1
0,4193.4,0,-0.3,0,0,8.7,1
0,4193,0,-0.4,0,0,8.7,1
0,4192.7,0,-0.3,0,0,8.7,1
0,4192.4,0,-0.3,0,0,8.7,1
0,4192.1,0,-0.3,0,0,8.7,1
0,4191.9,0,-0.2,0,0,8.7,1
0,4191.6,0,-0.3,0,0,8.7,1
0,4191.4,0,-0.2,0,0,8.7,1
0,4191.1,0,-0.3,0,0,8.7,1
0,4190.9,0,-0.2,0,0,8.7,1
0,4190.7,0,-0.2,0,0,8.7,1
0,4190.4,0,-0.3,0,0,8.7,1
0,4190.2,0,-0.2,0,0,8.7,1
0,4190,0,-0.2,0,0,8.7,1
0,4189.8,0,-0.2,0,0,8.7,1
0,4189.6,0,-0.2,0,0,8.7,1
0,4189.4,0,-0.2,0,0,8.7,1
0,4189.2,0,-0.2,0,0,8.7,1
0,4189,0,-0.2,0,0,8.7,1
0,4188.8,0,-0.2,0,0,8.7,1
0,4188.6,0,-0.2,0,0,8.7,1
0,4188.4,0,-0.2,0,0,8.7,1
0,4188.3,0,-0.1,0,0,8.7,1
0,4188.1,0,-0.2,0,0,8.7,1
0,4187.9,0,-0.2,0,0,8.7,1
0,4187.7,0,-0.2,0,0,8.7,1
0,4187.6,0,-0.1,0,0,8.7,1
0,4187.4,0,-0.2,0,0,8.7,1
0,4187.2,0,-0.2,0,0,8.7,1
0,4187.1,0,-0.1,0,0,8.7,1
0,4186.9,0,-0.2,0,0,8.7,1
0,4186.8,0,-0.1,0,0,8.7,1
0,4186.6,0,-0.2,0,0,8.7,1
0,4186.4,0,-0.2,0,0,8.7,1
0,4186.3,0,-0.1,0,0,8.7,1
0,4186.1,0,-0.2,0,0,8.7,1
0,4186,0,-0.1,0,0,8.7,1
0,4185.8,0,-0.2,0,0,8.7,1
0,4185.7,0,-0.1,0,0,8.7,1
0,4185.5,0,-0.2,0,0,8.7,1
0,4185.4,0,-0.1,0,0,8.7,1
0,4185.2,0,-0.2,0,0,8.7,1
0,4185.1,0,-0.1,0,0,8.7,1
0,4185,0,-0.1,0,0,8.7,1
0,4184.8,0,-0.2,0,0,8.7,1
0,4184.7,0,-0.1,0,0,8.7,1
0,4184.5,0,-0.2,0,0,8.7,1
0,4184.4,0,-0.1,0,0,8.7,1
0,4184.2,0,-0.2,0,0,8.7,1
0,4184.2,0,0,0,0,8.7,1
0,4184,0,-0.2,0,0,8.7,1
0,4183.9,0,-0.1,0,0,8.7,1
0,4183.8,0,-0.1,0,0,8.7,1
0,4183.7,0,-0.1,0,0,8.7,1
0,4183.5,0,-0.2,0,0,8.7,1
0,4183.4,0,-0.1,0,0,8.7,1
0,4183.2,0,-0.2,0,0,8.7,1
0,4183.1,0,-0.1,0,0,8.7,1
0,4183,0,-0.1,0,0,8.7,1
0,4182.9,0,-0.1,0,0,8.7,1
0,4182.8,0,-0.1,0,0,8.7,1
0,4182.6,0,-0.2,0,0,8.7,1
0,4182.5,0,-0.1,0,0,8.7,1
0,4182.4,0,-0.1,0,0,8.7,1
0,4182.3,0,-0.1,0,0,8.7,1
0,4182.2,0,-0.1,0,0,8.7,1
0,4182.1,0,-0.1,0,0,8.7,1
0,4181.9,0,-0.2,0,0,8.7,1
0,4181.8,0,-0.1,0,0,8.7,1
0,4181.7,0,-0.1,0,0,8.7,1
0,4181.6,0,-0.1,0,0,8.7,1
0,4181.5,0,-0.1,0,0,8.7,1
0,4181.4,0,-0.1,0,0,8.7,1
0,4181.3,0,-0.1,0,0,8.7,1
0,4181.2,0,-0.1,0,0,8.7,1
0,4181.1,0,-0.1,0,0,8.7,1
0,4181,0,-0.1,0,0,8.7,1
0,4180.8,0,-0.2,0,0,8.7,1
0,4180.7,0,-0.1,0,0,8.7,1
0,4180.6,0,-0.1,0,0,8.7,1
0,4180.6,0,0,0,0,8.7,1
0,4180.4,0,-0.2,0,0,8.7,1
0,4180.4,0,0,0,0,8.7,1
0,4180.2,0,-0.2,0,0,8.7,1
0,4180.1,0,-0.1,0,0,8.7,1
0,4180,0,-0.1,0,0,8.7,1
0,4179.9,0,-0.1,0,0,8.7,1
0,4179.8,0,-0.1,0,0,8.7,1
0,4179.7,0,-0.1,0,0,8.7,1
0,4179.6,0,-0.1,0,0,8.7,1
0,4179.5,0,-0.1,0,0,8.7,1
0,4179.4,0,-0.1,0,0,8.7,1
0,4179.3,0,-0.1,0,0,8.7,1
0,4179.2,0,-0.1,0,0,8.7,1
0,4179.1,0,-0.1,0,0,8.7,1
0,4179,0,-0.1,0,0,8.7,1
0,4178.9,0,-0.1,0,0,8.7,1
0,4178.8,0,-0.1,0,0,8.7,1
0,4178.7,0,-0.1,0,0,8.7,1
0,4178.6,0,-0.1,0,0,8.7,1
0,4178.6,0,0,0,0,8.7,1
0,4178.5,0,-0.1,0,0,8.7,1
0,4178.4,0,-0.1,0,0,8.7,1
0,4178.2,0,-0.2,0,0,8.7,1
0,4178.2,0,0,0,0,8.7,1
0,4178.1,0,-0.1,0,0,8.7,1
0,4178,0,-0.1,0,0,8.7,1
0,4177.9,0,-0.1,0,0,8.7,1
0,4177.8,0,-0.1,0,0,8.7,1
0,4177.7,0,-0.1,0,0,8.7,1
0,4177.6,0,-0.1,0,0,8.7,1
0,4177.5,0,-0.1,0,0,8.7,1
0,4177.5,0,0,0,0,8.7,1
0,4177.4,0,-0.1,0,0,8.7,1
0,4177.3,0,-0.1,0,0,8.7,1
0,4177.2,0,-0.1,0,0,8.7,1
0,4177.1,0,-0.1,0,0,8.7,1
0,4177.1,0,0,0,0,8.7,1
0,4177,0,-0.1,0,0,8.7,1
0,4176.8,0,-0.2,0,0,8.7,1
0,4176.7,0,-0.1,0,0,8.7,1
0,4176.7,0,0,0,0,8.7,1
0,4176.7,0,0,0,0,8.7,1
0,4176.5,0,-0.2,0,0,8.7,1
0,4176.5,0,0,0,0,8.7,1
0,4176.4,0,-0.1,0,0,8.7,1
0,4176.3,0,-0.1,0,0,8.7,1
0,4176.2,0,-0.1,0,0,8.7,1
0,4176.1,0,-0.1,0,0,8.7,1
0,4176,0,-0.1,0,0,8.7,1
0,4176,0,0,0,0,8.7,1
0,4175.9,0,-0.1,0,0,8.7,1
0,4175.8,0,-0.1,0,0,8.7,1
0,4175.7,0,-0.1,0,0,8.7,1
0,4175.6,0,-0.1,0,0,8.7,1
0,4175.6,0,0,0,0,8.7,1
0,4175.5,0,-0.1,0,0,8.7,1
0,4175.4,0,-0.1,0,0,8.7,1
0,4175.4,0,0,0,0,8.7,1
0,4175.3,0,-0.1,0,0,8.7,1
0,4175.2,0,-0.1,0,0,8.7,1
0,4175.1,0,-0.1,0,0,8.7,1
0,4175,0,-0.1,0,0,8.7,1
0,4175,0,0,0,0,8.7,1
0,4174.9,0,-0.1,0,0,8.7,1
0,4174.8,0,-0.1,0,0,8.7,1
0,4174.7,0,-0.1,0,0,8.7,1
0,4174.7,0,0,0,0,8.7,1
0,4174.6,0,-0.1,0,0,8.7,1
0,4174.5,0,-0.1,0,0,8.7,1
0,4174.4,0,-0.1,0,0,8.7,1
0,4174.4,0,0,0,0,8.7,1
0,4174.3,0,-0.1,0,0,8.7,1
0,4174.2,0,-0.1,0,0,8.7,1
0,4174.1,0,-0.1,0,0,8.7,1
0,4174.1,0,0,0,0,8.7,1
0,4174,0,-0.1,0,0,8.7,1
0,4173.9,0,-0.1,0,0,8.7,1
0,4173.9,0,0,0,0,8.7,1
0,4173.8,0,-0.1,0,0,8.7,1
0,4173.7,0,-0.1,0,0,8.7,1
0,4173.7,0,0,0,0,8.7,1
0,4173.6,0,-0.1,0,0,8.7,1
0,4173.6,0,0,0,0,8.7,1
0,4173.5,0,-0.1,0,0,8.7,1
0,4173.4,0,-0.1,0,0,8.7,1
0,4173.3,0,-0.1,0,0,8.7,1
0,4173.2,0,-0.1,0,0,8.7,1
0,4173.2,0,0,0,0,8.7,1
0,4173.1,0,-0.1,0,0,8.7,1
0,4173,0,-0.1,0,0,8.7,1
0,4173,0,0,0,0,8.7,1
0,4172.9,0,-0.1,0,0,8.7,1
0,4172.8,0,-0.1,0,0,8.7,1
0,4172.8,0,0,0,0,8.7,1
0,4172.7,0,-0.1,0,0,8.7,1
0,4172.6,0,-0.1,0,0,8.7,1
0,4172.6,0,0,0,0,8.7,1
0,4172.5,0,-0.1,0,0,8.7,1
0,4172.4,0,-0.1,0,0,8.7,1
0,4172.4,0,0,0,0,8.7,1
0,4172.3,0,-0.1,0,0,8.7,1
0,4172.2,0,-0.1,0,0,8.7,1
0,4172.2,0,0,0,0,8.7,1
0,4172.1,0,-0.1,0,0,8.7,1
0,4172.1,0,0,0,0,8.7,1
0,4172,0,-0.1,0,0,8.7,1
0,4171.9,0,-0.1,0,0,8.7,1
0,4171.8,0,-0.1,0,0,8.7,1
0,4171.8,0,0,0,0,8.7,1
0,4171.7,0,-0.1,0,0,8.7,1
0,4171.7,0,0,0,0,8.7,1
0,4171.6,0,-0.1,0,0,8.7,1
0,4171.5,0,-0.1,0,0,8.7,1
0,4171.4,0,-0.1,0,0,8.7,1
0,4171.3,0,-0.1,0,0,8.7,1
0,4171.4,0,0.1,0,0,8.7,1
0,4171.2,0,-0.2,0,0,8.7,1
0,4171.2,0,0,0,0,8.7,1
0,4171.1,0,-0.1,0,0,8.7,1
0,4171,0,-0.1,0,0,8.7,1
0,4171,0,0,0,0,8.7,1
0,4170.9,0,-0.1,0,0,8.7,1
0,4170.9,0,0,0,0,8.7,1
0,4170.8,0,-0.1,0,0,8.7,1
0,4170.7,0,-0.1,0,0,8.7,1
0,4170.7,0,0,0,0,8.7,1
0,4170.6,0,-0.1,0,0,8.7,1
0,4170.6,0,0,0,0,8.7,1
0,4170.5,0,-0.1,0,0,8.7,1
0,4170.4,0,-0.1,0,0,8.7,1
0,4170.4,0,0,0,0,8.7,1
0,4170.3,0,-0.1,0,0,8.7,1
0,4170.3,0,0,0,0,8.7,1
0,4170.2,0,-0.1,0,0,8.7,1
0,4170.2,0,0,0,0,8.7,1
0,4170.1,0,-0.1,0,0,8.7,1
0,4170,0,-0.1,0,0,8.7,1
0,4170,0,0,0,0,8.7,1
0,4169.9,0,-0.1,0,0,8.7,1
0,4169.8,0,-0.1,0,0,8.7,1
0,4169.8,0,0,0,0,8.7,1
0,4169.7,0,-0.1,0,0,8.7,1
0,4169.7,0,0,0,0,8.7,1
0,4169.7,0,0,0,0,8.7,1
0,4169.5,0,-0.2,0,0,8.7,1
0,4169.5,0,0,0,0,8.7,1
0,4169.4,0,-0.1,0,0,8.7,1
0,4169.4,0,0,0,0,8.7,1
0,4169.4,0,0,0,0,8.7,1
0,4169.3,0,-0.1,0,0,8.7,1
0,4169.2,0,-0.1,0,0,8.7,1
0,4169.1,0,-0.1,0,0,8.7,1
0,4169.1,0,0,0,0,8.7,1
0,4169.1,0,0,0,0,8.7,1
0,4169,0,-0.1,0,0,8.7,1
0,4168.9,0,-0.1,0,0,8.7,1
0,4168.9,0,0,0,0,8.7,1
0,4168.8,0,-0.1,0,0,8.7,1
0,4168.8,0,0,0,0,8.7,1
0,4168.7,0,-0.1,0,0,8.7,1
0,4168.7,0,0,0,0,8.7,1
0,4168.6,0,-0.1,0,0,8.7,1
0,4168.6,0,0,0,0,8.7,1
0,4168.5,0,-0.1,0,0,8.7,1
0,4168.4,0,-0.1,0,0,8.7,1
0,4168.4,0,0,0,0,8.7,1
0,4168.4,0,0,0,0,8.7,1
0,4168.3,0,-0.1,0,0,8.7,1
0,4168.2,0,-0.1,0,0,8.7,1
0,4168.2,0,0,0,0,8.7,1
0,4168.2,0,0,0,0,8.7,1
0,4168.1,0,-0.1,0,0,8.7,1
0,4168,0,-0.1,0,0,8.7,1
0,4168,0,0,0,0,8.7,1
0,4167.9,0,-0.1,0,0,8.7,1
0,4167.9,0,0,0,0,8.7,1
0,4167.8,0,-0.1,0,0,8.7,1
0,4167.8,0,0,0,0,8.7,1
0,4167.7,0,-0.1,0,0,8.7,1
0,4167.6,0,-0.1,0,0,8.7,1
0,4167.6,0,0,0,0,8.7,1
0,4167.6,0,0,0,0,8.7,1
0,4167.5,0,-0.1,0,0,8.7,1
0,4167.5,0,0,0,0,8.7,1
0,4167.4,0,-0.1,0,0,8.7,1
0,4167.4,0,0,0,0,8.7,1
0,4167.3,0,-0.1,0,0,8.7,1
0,4167.2,0,-0.1,0,0,8.7,1
0,4167.2,0,0,0,0,8.7,1
0,4167.1,0,-0.1,0,0,8.7,1
0,4167.1,0,0,0,0,8.7,1
0,4167,0,-0.1,0,0,8.7,1
0,4167,0,0,0,0,8.7,1
0,4166.9,0,-0.1,0,0,8.7,1
0,4166.9,0,0,0,0,8.7,1
0,4166.8,0,-0.1,0,0,8.7,1
0,4166.8,0,0,0,0,8.7,1
0,4166.7,0,-0.1,0,0,8.7,1
0,4166.7,0,0,0,0,8.7,1
0,4166.7,0,0,0,0,8.7,1
0,4166.6,0,-0.1,0,0,8.7,1
0,4166.5,0,-0.1,0,0,8.7,1
0,4166.5,0,0,0,0,8.7,1
0,4166.5,0,0,0,0,8.7,1
0,4166.4,0,-0.1,0,0,8.7,1
0,4166.4,0,0,0,0,8.7,1
0,4166.3,0,-0.1,0,0,8.7,1
0,4166.2,0,-0.1,0,0,8.7,1
0,4166.2,0,0,0,0,8.7,1
0,4166.2,0,0,0,0,8.7,1
0,4166.1,0,-0.1,0,0,8.7,1
0,4166.1,0,0,0,0,8.7,1
0,4166,0,-0.1,0,0,8.7,1
0,4165.9,0,-0.1,0,0,8.7,1
0,4165.9,0,0,0,0,8.7,1
0,4165.9,0,0,0,0,8.7,1
0,4165.8,0,-0.1,0,0,8.7,1
0,4165.8,0,0,0,0,8.7,1
0,4165.7,0,-0.1,0,0,8.7,1
0,4165.7,0,0,0,0,8.7,1
0,4165.6,0,-0.1,0,0,8.7,1
0,4165.6,0,0,0,0,8.7,1
0,4165.5,0,-0.1,0,0,8.7,1
0,4165.5,0,0,0,0,8.7,1
0,4165.4,0,-0.1,0,0,8.7,1
0,4165.4,0,0,0,0,8.7,1
0,4165.4,0,0,0,0,8.7,1
0,4165.3,0,-0.1,0,0,8.7,1
0,4165.3,0,0,0,0,8.7,1
0,4165.2,0,-0.1,0,0,8.7,1
0,4165.2,0,0,0,0,8.7,1
375.1,4137.2,375.1,-28,1.5518637,0.1,8.7,0.99991961
375.1,4134.4,0,-2.8,1.5508134,0.2,8.7,0.99983922
375.1,4132.2,0,-2.2,1.5499882,0.3,8.7,0.99975882
375.1,4130.4,0,-1.8,1.549313,0.4,8.7,0.99967843
375.1,4128.8,0,-1.6,1.5487129,0.5,8.7,0.99959804
375.1,4127.3,0,-1.5,1.5481502,0.6,8.7,0.99951765
375.2,4125.9,0.1,-1.4,1.5480377,0.7,8.7,0.99943725
375.2,4124.6,0,-1.3,1.5475499,0.8,8.7,0.99935686
375.1,4123.4,-0.1,-1.2,1.5466873,0.9,8.7,0.99927647
375.1,4122.2,0,-1.2,1.5462372,1,8.7,0.99919608
375.1,4121.1,0,-1.1,1.5458246,1.1,8.7,0.99911568
375.1,4120.1,0,-1,1.5454495,1.3,8.7,0.9989549
375.1,4119,0,-1.1,1.5450369,1.4,8.7,0.99887451
375.1,4118,0,-1,1.5446618,1.5,8.7,0.99879412
375.1,4117.1,0,-0.9,1.5443242,1.6,8.7,0.99871372
375.1,4116.1,0,-1,1.5439491,1.7,8.7,0.99863333
375.2,4115.2,0.1,-0.9,1.544023,1.8,8.7,0.99855294
375.2,4114.3,0,-0.9,1.5436854,1.9,8.7,0.99847255
375.2,4113.5,0,-0.8,1.5433852,2,8.7,0.99839215
375.2,4112.7,0,-0.8,1.543085,2.1,8.7,0.99831176
375.1,4111.8,-0.1,-0.9,1.5423362,2.2,8.7,0.99823137
375.1,4111,0,-0.8,1.5420361,2.3,8.7,0.99815098
375.1,4110.3,0,-0.7,1.5417735,2.4,8.7,0.99807058
375.2,4109.5,0.1,-0.8,1.5418844,2.5,8.7,0.99799019
375.1,4108.8,-0.1,-0.7,1.5412109,2.6,8.7,0.9979098
375.1,4108,0,-0.8,1.5409108,2.7,8.7,0.99782941
375.1,4107.4,0,-0.6,1.5406857,2.8,8.7,0.99774902
375.1,4106.7,0,-0.7,1.5404232,2.9,8.7,0.99766862
750,4077.9,374.9,-28.8,3.058425,3.1,8.7,0.99750784
750,4075.2,0,-2.7,3.0564,3.3,8.7,0.99734705
750,4073.1,0,-2.1,3.054825,3.5,8.7,0.99718627
750,4071.1,0,-2,3.053325,3.8,8.7,0.99694509
750.1,4069.3,0.1,-1.8,3.0523819,4,8.7,0.99678431
750.1,4067.7,0,-1.6,3.0511818,4.2,8.7,0.99662352
750,4066.1,-0.1,-1.6,3.049575,4.4,8.7,0.99646274
750,4064.6,0,-1.5,3.04845,4.6,8.7,0.99630195
750,4063.2,0,-1.4,3.0474,4.8,8.7,0.99614117
750,4061.9,0,-1.3,3.046425,5,8.7,0.99598038
750,4060.6,0,-1.3,3.04545,5.2,8.7,0.9958196
750,4059.3,0,-1.3,3.044475,5.4,8.7,0.99565882
-375,4139.8,-1125,80.5,-1.552425,5.3,8.7,0.99573921
-375,4144.4,0,4.6,-1.55415,5.2,8.7,0.9958196
-375,4147.8,0,3.4,-1.555425,5.1,8.7,0.99589999
-375,4150.5,0,2.7,-1.5564375,5,8.7,0.99598038
-375,4152.9,0,2.4,-1.5573375,4.9,8.7,0.99606078
-375,4155.2,0,2.3,-1.5582,4.8,8.7,0.99614117
-375,4157.2,0,2,-1.55895,4.7,8.7,0.99622156
-375,4159,0,1.8,-1.559625,4.6,8.7,0.99630195
0,4132.6,375,-26.4,0,4.6,8.7,0.99630195
0,4132.1,0,-0.5,0,4.6,8.7,0.99630195
0,4132,0,-0.1,0,4.6,8.7,0.99630195
0,4132.1,0,0.1,0,4.6,8.7,0.99630195
0,4132.2,0,0.1,0,4.6,8.7,0.99630195
0,4132.3,0,0.1,0,4.6,8.7,0.99630195
0,4132.5,0,0.2,0,4.6,8.7,0.99630195
0,4132.7,0,0.2,0,4.6,8.7,0.99630195
0,4132.9,0,0.2,0,4.6,8.7,0.99630195
0,4133.1,0,0.2,0,4.6,8.7,0.99630195
0,4133.3,0,0.2,0,4.6,8.7,0.99630195
0,4133.5,0,0.2,0,4.6,8.7,0.99630195
0,4133.7,0,0.2,0,4.6,8.7,0.99630195
0,4133.9,0,0.2,0,4.6,8.7,0.99630195
0,4134.1,0,0.2,0,4.6,8.7,0.99630195
0,4134.3,0,0.2,0,4.6,8.7,0.99630195
375.1,4107.7,375.1,-26.6,1.5407983,4.7,8.7,0.99622156
375.1,4105.7,0,-2,1.5400481,4.8,8.7,0.99614117
375.1,4104.2,0,-1.5,1.5394854,4.9,8.7,0.99606078
375.1,4103,0,-1.2,1.5390353,5,8.7,0.99598038
375.1,4101.8,0,-1.2,1.5385852,5.1,8.7,0.99589999
375.1,4100.9,0,-0.9,1.5382476,5.2,8.7,0.9958196
375.1,4099.9,0,-1,1.5378725,5.3,8.7,0.99573921
375.1,4099.2,0,-0.7,1.5376099,5.4,8.7,0.99565882
375.1,4098.3,0,-0.9,1.5372723,5.5,8.7,0.99557842
375.1,4097.6,0,-0.7,1.5370098,5.6,8.7,0.99549803
375.1,4096.8,0,-0.8,1.5367097,5.7,8.7,0.99541764
375.2,4096.1,0.1,-0.7,1.5368567,5.8,8.7,0.99533725
375.1,4095.5,-0.1,-0.6,1.5362221,5.9,8.7,0.99525685
375.1,4094.8,0,-0.7,1.5359595,6,8.7,0.99517646
375.1,4094.2,0,-0.6,1.5357344,6.1,8.7,0.99509607
375.1,4093.6,0,-0.6,1.5355094,6.3,8.7,0.99493528
375.1,4093,0,-0.6,1.5352843,6.4,8.7,0.99485489
375.1,4092.5,0,-0.5,1.5350968,6.5,8.7,0.9947745
375.1,4092,0,-0.5,1.5349092,6.6,8.7,0.99469411
375.1,4091.3,0,-0.7,1.5346466,6.7,8.7,0.99461371
375.1,4090.8,0,-0.5,1.5344591,6.8,8.7,0.99453332
375.2,4090.3,0.1,-0.5,1.5346806,6.9,8.7,0.99445293
375.2,4089.8,0,-0.5,1.534493,7,8.7,0.99437254
375.1,4089.3,-0.1,-0.5,1.5338964,7.1,8.7,0.99429215
750,4061.2,374.9,-28.1,3.0459,7.3,8.7,0.99413136
750,4059,0,-2.2,3.04425,7.5,8.7,0.99397058
750,4057.2,0,-1.8,3.0429,7.7,8.7,0.99380979
750,4055.6,0,-1.6,3.0417,7.9,8.7,0.99364901
750,4054.1,0,-1.5,3.040575,8.1,8.7,0.99348822
750,4052.7,0,-1.4,3.039525,8.3,8.7,0.99332744
750,4051.5,0,-1.2,3.038625,8.5,8.7,0.99316665
750,4050.3,0,-1.2,3.037725,8.8,8.7,0.99292548
750,4049.1,0,-1.2,3.036825,9,8.7,0.99276469
750,4048,0,-1.1,3.036,9.2,8.7,0.99260391
750,4046.9,0,-1.1,3.035175,9.4,8.7,0.99244312
750,4045.9,0,-1,3.034425,9.6,8.7,0.99228234
-374.9,4125.5,-1124.9,79.6,-1.5466499,9.5,8.7,0.99236273
-374.9,4129.6,0,4.1,-1.548187,9.4,8.7,0.99244312
-375,4132.7,-0.1,3.1,-1.5497625,9.3,8.7,0.99252351
-375,4135.2,0,2.5,-1.5507,9.2,8.7,0.99260391
-375,4137.4,0,2.2,-1.551525,9.1,8.7,0.9926843
-375,4139.5,0,2.1,-1.5523125,9,8.7,0.99276469
-375.1,4141.3,-0.1,1.8,-1.5534016,8.9,8.7,0.99284508
-375.1,4143,0,1.7,-1.5540393,8.8,8.7,0.99292548
0,4116.9,375.1,-26.1,0,8.8,8.7,0.99292548
0,4116.5,0,-0.4,0,8.8,8.7,0.99292548
0,4116.5,0,0,0,8.8,8.7,0.99292548
0,4116.6,0,0.1,0,8.8,8.7,0.99292548
0,4116.8,0,0.2,0,8.8,8.7,0.99292548
0,4117,0,0.2,0,8.8,8.7,0.99292548
0,4117.2,0,0.2,0,8.8,8.7,0.99292548
0,4117.4,0,0.2,0,8.8,8.7,0.99292548
0,4117.6,0,0.2,0,8.8,8.7,0.99292548
0,4117.9,0,0.3,0,8.8,8.7,0.99292548
0,4118.1,0,0.2,0,8.8,8.7,0.99292548
0,4118.3,0,0.2,0,8.8,8.7,0.99292548
0,4118.6,0,0.3,0,8.8,8.7,0.99292548
0,4118.8,0,0.2,0,8.8,8.7,0.99292548
0,4119,0,0.2,0,8.8,8.7,0.99292548
0,4119.2,0,0.2,0,8.8,8.7,0.99292548
375,4093.1,375,-26.1,1.5349125,8.9,8.7,0.99284508
375,4091.4,0,-1.7,1.534275,9,8.7,0.99276469
375.1,4090.1,0.1,-1.3,1.5341965,9.1,8.7,0.9926843
375.1,4089.1,0,-1,1.5338214,9.2,8.7,0.99260391
375.1,4088.2,0,-0.9,1.5334838,9.3,8.7,0.99252351
375.2,4087.4,0.1,-0.8,1.5335925,9.4,8.7,0.99244312
375.1,4086.6,-0.1,-0.8,1.5328837,9.5,8.7,0.99236273
375.1,4085.9,0,-0.7,1.5326211,9.6,8.7,0.99228234
375.1,4085.3,0,-0.6,1.532396,9.7,8.7,0.99220195
375.1,4084.6,0,-0.7,1.5321335,9.8,8.7,0.99212155
375.2,4084,0.1,-0.6,1.5323168,9.9,8.7,0.99204116
375.1,4083.5,-0.1,-0.5,1.5317208,10,8.7,0.99196077
375.1,4082.9,0,-0.6,1.5314958,10.1,8.7,0.99188038
375.1,4082.4,0,-0.5,1.5313082,10.2,8.7,0.99179998
375.1,4081.9,0,-0.5,1.5311207,10.3,8.7,0.99171959
375.1,4081.4,0,-0.5,1.5309331,10.4,8.7,0.9916392
375.1,4080.9,0,-0.5,1.5307456,10.5,8.7,0.99155881
375.1,4080.4,0,-0.5,1.530558,10.6,8.7,0.99147841
375.1,4079.9,0,-0.5,1.5303705,10.7,8.7,0.99139802
375.1,4079.5,0,-0.4,1.5302205,10.8,8.7,0.99131763
375.1,4079.1,0,-0.4,1.5300704,10.9,8.7,0.99123724
375.1,4078.7,0,-0.4,1.5299204,11,8.7,0.99115685
375.2,4078.3,0.1,-0.4,1.5301782,11.1,8.7,0.99107645
375.2,4077.9,0,-0.4,1.5300281,11.3,8.7,0.99091567
750,4050.2,374.8,-27.7,3.03765,11.5,8.7,0.99075488
749.9,4048.2,-0.1,-2,3.0357452,11.7,8.7,0.9905941
749.9,4046.6,0,-1.6,3.0345453,11.9,8.7,0.99043331
749.9,4045.2,0,-1.4,3.0334955,12.1,8.7,0.99027253
750,4043.9,0.1,-1.3,3.032925,12.3,8.7,0.99011175
750,4042.7,0,-1.2,3.032025,12.5,8.7,0.98995096
750,4041.5,0,-1.2,3.031125,12.7,8.7,0.98979018
750,4040.5,0,-1,3.030375,12.9,8.7,0.98962939
750,4039.4,0,-1.1,3.02955,13.1,8.7,0.98946861
750,4038.5,0,-0.9,3.028875,13.3,8.7,0.98930782
750,4037.5,0,-1,3.028125,13.5,8.7,0.98914704
750,4036.6,0,-0.9,3.02745,13.8,8.7,0.98890586
-374.9,4115.6,-1124.9,79,-1.5429384,13.6,8.7,0.98906665
-375,4119.5,-0.1,3.9,-1.5448125,13.5,8.7,0.98914704
-375,4122.3,0,2.8,-1.5458625,13.4,8.7,0.98922743
-375,4124.7,0,2.4,-1.5467625,13.3,8.7,0.98930782
-375,4126.8,0,2.1,-1.54755,13.2,8.7,0.98938821
-375,4128.6,0,1.8,-1.548225,13.1,8.7,0.98946861
-375,4130.5,0,1.9,-1.5489375,13,8.7,0.989549
-375,4132,0,1.5,-1.5495,12.9,8.7,0.98962939
0,4106.1,375,-25.9,0,12.9,8.7,0.98962939
0,4105.7,0,-0.4,0,12.9,8.7,0.98962939
0,4105.8,0,0.1,0,12.9,8.7,0.98962939
0,4105.9,0,0.1,0,12.9,8.7,0.98962939
0,4106,0,0.1,0,12.9,8.7,0.98962939
0,4106.3,0,0.3,0,12.9,8.7,0.98962939
0,4106.5,0,0.2,0,12.9,8.7,0.98962939
0,4106.7,0,0.2,0,12.9,8.7,0.98962939
0,4106.9,0,0.2,0,12.9,8.7,0.98962939
0,4107.2,0,0.3,0,12.9,8.7,0.98962939
0,4107.4,0,0.2,0,12.9,8.7,0.98962939
0,4107.7,0,0.3,0,12.9,8.7,0.98962939
0,4107.9,0,0.2,0,12.9,8.7,0.98962939
0,4108.2,0,0.3,0,12.9,8.7,0.98962939
0,4108.4,0,0.2,0,12.9,8.7,0.98962939
0,4108.6,0,0.2,0,12.9,8.7,0.98962939
375,4082.7,375,-25.9,1.5310125,13,8.7,0.989549
375.1,4081.2,0.1,-1.5,1.5308581,13.1,8.7,0.98946861
375.1,4080.1,0,-1.1,1.5304455,13.2,8.7,0.98938821
375.1,4079.2,0,-0.9,1.5301079,13.3,8.7,0.98930782
375.1,4078.4,0,-0.8,1.5298078,13.4,8.7,0.98922743
375.1,4077.7,0,-0.7,1.5295453,13.5,8.7,0.98914704
375.1,4077,0,-0.7,1.5292827,13.6,8.7,0.98906665
375.1,4076.4,0,-0.6,1.5290576,13.8,8.7,0.98890586
375.1,4075.8,0,-0.6,1.5288326,13.9,8.7,0.98882547
375.1,4075.2,0,-0.6,1.5286075,14,8.7,0.98874508
375.1,4074.7,0,-0.5,1.52842,14.1,8.7,0.98866468
375.1,4074.2,0,-0.5,1.5282324,14.2,8.7,0.98858429
375.1,4073.7,0,-0.5,1.5280449,14.3,8.7,0.9885039
375.1,4073.2,0,-0.5,1.5278573,14.4,8.7,0.98842351
375.1,4072.8,0,-0.4,1.5277073,14.5,8.7,0.98834311
375.1,4072.4,0,-0.4,1.5275572,14.6,8.7,0.98826272
375.1,4072,0,-0.4,1.5274072,14.7,8.7,0.98818233
375.1,4071.6,0,-0.4,1.5272572,14.8,8.7,0.98810194
375.2,4071.2,0.1,-0.4,1.5275142,14.9,8.7,0.98802155
375.1,4070.8,-0.1,-0.4,1.5269571,15,8.7,0.98794115
375.1,4070.4,0,-0.4,1.526807,15.1,8.7,0.98786076
375.1,4070.1,0,-0.3,1.5266945,15.2,8.7,0.98778037
375.1,4069.7,0,-0.4,1.5265445,15.3,8.7,0.98769998
375.1,4069.4,0,-0.3,1.5264319,15.4,8.7,0.98761958
375.1,4069,0,-0.4,1.5262819,15.5,8.7,0.98753919
375.1,4068.7,0,-0.3,1.5261694,15.6,8.7,0.9874588
375.1,4068.3,0,-0.4,1.5260193,15.7,8.7,0.98737841
375.1,4068,0,-0.3,1.5259068,15.8,8.7,0.98729801
375.2,4067.7,0.1,-0.3,1.526201,15.9,8.7,0.98721762
375.1,4067.3,-0.1,-0.4,1.5256442,16,8.7,0.98713723
375.1,4067.1,0,-0.2,1.5255692,16.1,8.7,0.98705684
375.1,4066.7,0,-0.4,1.5254192,16.3,8.7,0.98689605
375.1,4066.5,0,-0.2,1.5253441,16.4,8.7,0.98681566
375.1,4066.1,0,-0.4,1.5251941,16.5,8.7,0.98673527
375.1,4065.9,0,-0.2,1.5251191,16.6,8.7,0.98665488
375.1,4065.6,0,-0.3,1.5250066,16.7,8.7,0.98657448
2999.8,3879.9,2624.7,-185.7,11.638924,17.5,8.7,0.98593134
2999.9,3870.4,0.1,-9.5,11.610813,18.3,8.7,0.98528821
3000,3863.4,0.1,-7,11.5902,19.2,8.7,0.98456468
2999.9,3857.5,-0.1,-5.9,11.572114,20,8.7,0.98392154
3000,3852.2,0.1,-5.3,11.5566,20.8,8.7,0.9832784
3000,3847.6,0,-4.6,11.5428,21.7,8.7,0.98255487
3000,3843.3,0,-4.3,11.5299,22.5,8.7,0.98191173
3000,3839.3,0,-4,11.5179,23.3,8.7,0.98126859
1874.9,3912.5,-1125.1,73.2,7.3355463,23.9,8.7,0.98078624
1874.9,3912.2,0,-0.3,7.3349838,24.4,8.7,0.98038428
1874.9,3911.3,0,-0.9,7.3332964,24.9,8.7,0.97998231
1874.9,3910.1,0,-1.2,7.3310465,25.4,8.7,0.97958035
1874.9,3908.9,0,-1.2,7.3287966,25.9,8.7,0.97917839
1874.9,3907.6,0,-1.3,7.3263592,26.5,8.7,0.97869604
1874.9,3906.3,0,-1.3,7.3239219,27,8.7,0.97829408
1874.9,3904.9,0,-1.4,7.321297,27.5,8.7,0.97789211
1874.9,3903.5,0,-1.4,7.3186722,28,8.7,0.97749015
1874.9,3902.2,0,-1.3,7.3162348,28.5,8.7,0.97708819
1874.9,3900.9,0,-1.3,7.3137974,29.1,8.7,0.97660584
1874.9,3899.6,0,-1.3,7.31136,29.6,8.7,0.97620387
1874.9,3898.3,0,-1.3,7.3089227,30.1,8.7,0.97580191
1874.9,3897.1,0,-1.2,7.3066728,30.6,8.7,0.97539995
1874.9,3895.8,0,-1.3,7.3042354,31.1,8.7,0.97499799
1874.9,3894.6,0,-1.2,7.3019855,31.7,8.7,0.97451564
1874.9,3893.5,0,-1.1,7.2999231,32.2,8.7,0.97411367
1874.9,3892.3,0,-1.2,7.2976733,32.7,8.7,0.97371171
1874.9,3891.1,0,-1.2,7.2954234,33.2,8.7,0.97330975
1874.9,3890,0,-1.1,7.293361,33.8,8.7,0.9728274
1874.8,3888.9,-0.1,-1.1,7.2909097,34.3,8.7,0.97242544
1874.9,3887.8,0.1,-1.1,7.2892362,34.8,8.7,0.97202347
1874.9,3886.7,0,-1.1,7.2871738,35.3,8.8,0.97162151
1874.8,3885.7,-0.1,-1,7.2849104,35.8,8.8,0.97121955
-750,4064,-2624.8,178.3,-3.048,35.6,8.8,0.97138034
-750,4070.8,0,6.8,-3.0531,35.4,8.8,0.97154112
-750,4075.9,0,5.1,-3.056925,35.2,8.8,0.97170191
-750,4080.1,0,4.2,-3.060075,35,8.8,0.97186269
-750,4083.8,0,3.7,-3.06285,34.8,8.8,0.97202347
-750,4087.2,0,3.4,-3.0654,34.6,8.8,0.97218426
-750,4090.3,0,3.1,-3.067725,34.4,8.8,0.97234504
-750,4093.1,0,2.8,-3.069825,34.2,8.8,0.97250583
750,3993.7,1500,-99.4,2.995275,34.4,8.8,0.97234504
750,3991.3,0,-2.4,2.993475,34.6,8.8,0.97218426
750,3989.9,0,-1.4,2.992425,34.8,8.8,0.97202347
750,3988.9,0,-1,2.991675,35,8.8,0.97186269
750,3988.2,0,-0.7,2.99115,35.2,8.8,0.97170191
750,3987.7,0,-0.5,2.990775,35.4,8.8,0.97154112
750,3987.2,0,-0.5,2.9904,35.6,8.8,0.97138034
750,3986.9,0,-0.3,2.990175,35.8,8.8,0.97121955
750,3986.5,0,-0.4,2.989875,36,8.8,0.97105877
750,3986.2,0,-0.3,2.98965,36.3,8.8,0.97081759
750,3985.9,0,-0.3,2.989425,36.5,8.8,0.97065681
750,3985.7,0,-0.2,2.989275,36.7,8.8,0.97049602
750,3985.5,0,-0.2,2.989125,36.9,8.8,0.97033524
750,3985.3,0,-0.2,2.988975,37.1,8.8,0.97017445
750,3985.1,0,-0.2,2.988825,37.3,8.8,0.97001367
750,3984.9,0,-0.2,2.988675,37.5,8.8,0.96985288
750,3984.7,0,-0.2,2.988525,37.7,8.8,0.9696921
750,3984.5,0,-0.2,2.988375,37.9,8.8,0.96953131
750,3984.4,0,-0.1,2.9883,38.1,8.8,0.96937053
750.1,3984.2,0.1,-0.2,2.9885484,38.3,8.8,0.96920974
750,3984,-0.1,-0.2,2.988,38.5,8.8,0.96904896
750,3983.8,0,-0.2,2.98785,38.8,8.8,0.96880778
750,3983.7,0,-0.1,2.987775,39,8.8,0.968647
750,3983.5,0,-0.2,2.987625,39.2,8.8,0.96848621
750.1,3983.4,0.1,-0.1,2.9879483,39.4,8.8,0.96832543
750,3983.2,-0.1,-0.2,2.9874,39.6,8.8,0.96816464
750,3983.1,0,-0.1,2.987325,39.8,8.8,0.96800386
750,3982.9,0,-0.2,2.987175,40,8.8,0.96784307
750,3982.8,0,-0.1,2.9871,40.2,8.8,0.96768229
750,3982.6,0,-0.2,2.98695,40.4,8.8,0.9675215
750,3982.5,0,-0.1,2.986875,40.6,8.8,0.96736072
749.9,3982.3,-0.1,-0.2,2.9863268,40.8,8.8,0.96719994
-1499.9,4135.6,-2249.8,153.3,-6.2029864,40.4,8.8,0.9675215
-1500,4142.4,-0.1,6.8,-6.2136,40,8.8,0.96784307
-1500,4147.7,0,5.3,-6.22155,39.6,8.8,0.96816464
-1500,4152.3,0,4.6,-6.22845,39.2,8.8,0.96848621
-1500.1,4156.3,-0.1,4,-6.2348656,38.8,8.8,0.96880778
-1500.1,4160.2,0,3.9,-6.240716,38.3,8.9,0.96920974
-1500.1,4163.7,0,3.5,-6.2459664,37.9,8.9,0.96953131
-1500.1,4167.1,0,3.4,-6.2510667,37.5,8.9,0.96985288
0,4067.2,1500.1,-99.9,0,37.5,8.9,0.96985288
0,4065.3,0,-1.9,0,37.5,8.9,0.96985288
0,4064.4,0,-0.9,0,37.5,8.9,0.96985288
0,4063.9,0,-0.5,0,37.5,8.9,0.96985288
0,4063.6,0,-0.3,0,37.5,8.9,0.96985288
0,4063.5,0,-0.1,0,37.5,8.9,0.96985288
0,4063.5,0,0,0,37.5,8.9,0.96985288
0,4063.5,0,0,0,37.5,8.9,0.96985288
0,4063.6,0,0.1,0,37.5,8.9,0.96985288
0,4063.8,0,0.2,0,37.5,8.9,0.96985288
0,4064,0,0.2,0,37.5,8.9,0.96985288
0,4064.2,0,0.2,0,37.5,8.9,0.96985288
0,4064.3,0,0.1,0,37.5,8.9,0.96985288
0,4064.6,0,0.3,0,37.5,8.9,0.96985288
0,4064.8,0,0.2,0,37.5,8.9,0.96985288
0,4065.1,0,0.3,0,37.5,8.9,0.96985288
0,4065.3,0,0.2,0,37.5,8.9,0.96985288
0,4065.6,0,0.3,0,37.5,8.9,0.96985288
0,4065.8,0,0.2,0,37.5,8.9,0.96985288
0,4066,0,0.2,0,37.5,8.9,0.96985288
0,4066.3,0,0.3,0,37.5,8.9,0.96985288
0,4066.5,0,0.2,0,37.5,8.9,0.96985288
0,4066.8,0,0.3,0,37.5,8.9,0.96985288
0,4067.1,0,0.3,0,37.5,8.9,0.96985288
0,4067.3,0,0.2,0,37.5,8.9,0.96985288
0,4067.6,0,0.3,0,37.5,8.9,0.96985288
0,4067.8,0,0.2,0,37.5,8.9,0.96985288
0,4068.1,0,0.3,0,37.5,8.9,0.96985288
0,4068.3,0,0.2,0,37.5,8.9,0.96985288
0,4068.5,0,0.2,0,37.5,8.9,0.96985288
0,4068.8,0,0.3,0,37.5,8.9,0.96985288
0,4069,0,0.2,0,37.5,8.9,0.96985288
0,4069.2,0,0.2,0,37.5,8.9,0.96985288
0,4069.5,0,0.3,0,37.5,8.9,0.96985288
0,4069.7,0,0.2,0,37.5,8.9,0.96985288
0,4069.9,0,0.2,0,37.5,8.9,0.96985288
0,4070.1,0,0.2,0,37.5,8.9,0.96985288
0,4070.4,0,0.3,0,37.5,8.9,0.96985288
0,4070.6,0,0.2,0,37.5,8.9,0.96985288
0,4070.8,0,0.2,0,37.5,8.9,0.96985288
0,4071,0,0.2,0,37.5,8.9,0.96985288
0,4071.2,0,0.2,0,37.5,8.9,0.96985288
0,4071.4,0,0.2,0,37.5,8.9,0.96985288
0,4071.6,0,0.2,0,37.5,8.9,0.96985288
0,4071.8,0,0.2,0,37.5,8.9,0.96985288
0,4072,0,0.2,0,37.5,8.9,0.96985288
0,4072.2,0,0.2,0,37.5,8.9,0.96985288
0,4072.4,0,0.2,0,37.5,8.9,0.96985288
0,4072.5,0,0.1,0,37.5,8.9,0.96985288
0,4072.8,0,0.3,0,37.5,8.9,0.96985288
0,4072.9,0,0.1,0,37.5,8.9,0.96985288
0,4073.1,0,0.2,0,37.5,8.9,0.96985288
0,4073.2,0,0.1,0,37.5,8.9,0.96985288
0,4073.4,0,0.2,0,37.5,8.9,0.96985288
0,4073.6,0,0.2,0,37.5,8.9,0.96985288
0,4073.8,0,0.2,0,37.5,8.9,0.96985288
0,4074,0,0.2,0,37.5,8.9,0.96985288
0,4074.1,0,0.1,0,37.5,8.9,0.96985288
0,4074.3,0,0.2,0,37.5,8.9,0.96985288
0,4074.5,0,0.2,0,37.5,8.9,0.96985288
375,4049.9,375,-24.6,1.5187125,37.6,8.9,0.96977249
375.1,4048.6,0.1,-1.3,1.5186299,37.7,8.9,0.9696921
375.1,4047.7,0,-0.9,1.5182923,37.8,8.9,0.96961171
375.1,4047,0,-0.7,1.5180297,37.9,8.9,0.96953131
375.1,4046.4,0,-0.6,1.5178046,38,8.9,0.96945092
375.1,4045.8,0,-0.6,1.5175796,38.1,8.9,0.96937053
375.1,4045.3,0,-0.5,1.517392,38.2,8.9,0.96929014
375.1,4044.8,0,-0.5,1.5172045,38.3,8.9,0.96920974
375.1,4044.4,0,-0.4,1.5170544,38.4,8.9,0.96912935
375.1,4044,0,-0.4,1.5169044,38.5,8.9,0.96904896
375.1,4043.6,0,-0.4,1.5167544,38.6,8.9,0.96896857
375.1,4043.2,0,-0.4,1.5166043,38.8,8.9,0.96880778
375.1,4042.9,0,-0.3,1.5164918,38.9,8.9,0.96872739
375.1,4042.5,0,-0.4,1.5163418,39,8.9,0.968647
375.1,4042.2,0,-0.3,1.5162292,39.1,8.9,0.96856661
375.1,4041.9,0,-0.3,1.5161167,39.2,8.9,0.96848621
375.1,4041.6,0,-0.3,1.5160042,39.3,8.9,0.96840582
375.1,4041.3,0,-0.3,1.5158916,39.4,8.9,0.96832543
375.1,4041,0,-0.3,1.5157791,39.5,8.9,0.96824504
375.1,4040.7,0,-0.3,1.5156666,39.6,8.9,0.96816464
375.1,4040.4,0,-0.3,1.515554,39.7,8.9,0.96808425
375.1,4040.2,0,-0.2,1.515479,39.8,8.9,0.96800386
375.1,4039.9,0,-0.3,1.5153665,39.9,8.9,0.96792347
375.1,4039.6,0,-0.3,1.515254,40,8.9,0.96784307
375.1,4039.4,0,-0.2,1.5151789,40.1,8.9,0.96776268
375.1,4039.2,0,-0.2,1.5151039,40.2,8.9,0.96768229
375.1,4038.9,0,-0.3,1.5149914,40.3,8.9,0.9676019
375.1,4038.7,0,-0.2,1.5149164,40.4,8.9,0.9675215
749.9,4012.4,374.8,-26.3,3.0088988,40.6,8.9,0.96736072
750,4010.9,0.1,-1.5,3.008175,40.8,8.9,0.96719994
750,4009.8,0,-1.1,3.00735,41,8.9,0.96703915
750,4008.7,0,-1.1,3.006525,41.3,8.9,0.96679797
750,4007.8,0,-0.9,3.00585,41.5,8.9,0.96663719
750,4007,0,-0.8,3.00525,41.7,8.9,0.9664764
750,4006.2,0,-0.8,3.00465,41.9,8.9,0.96631562
750,4005.4,0,-0.8,3.00405,42.1,8.9,0.96615484
750,4004.7,0,-0.7,3.003525,42.3,8.9,0.96599405
750,4003.9,0,-0.8,3.002925,42.5,8.9,0.96583327
750,4003.3,0,-0.6,3.002475,42.7,8.9,0.96567248
750,4002.6,0,-0.7,3.00195,42.9,8.9,0.9655117
-375,4078.7,-1125,76.1,-1.5295125,42.8,8.9,0.96559209
-375,4081.9,0,3.2,-1.5307125,42.7,8.9,0.96567248
-375,4084.2,0,2.3,-1.531575,42.6,8.9,0.96575287
-375,4086.1,0,1.9,-1.5322875,42.5,8.9,0.96583327
-375,4087.8,0,1.7,-1.532925,42.4,8.9,0.96591366
-375,4089.3,0,1.5,-1.5334875,42.3,8.9,0.96599405
-375.1,4090.7,-0.1,1.4,-1.5344216,42.2,8.9,0.96607444
-375,4091.9,0.1,1.2,-1.5344625,42.1,8.9,0.96615484
0,4067,375,-24.9,0,42.1,8.9,0.96615484
0,4066.8,0,-0.2,0,42.1,8.9,0.96615484
0,4066.8,0,0,0,42.1,8.9,0.96615484
0,4066.9,0,0.1,0,42.1,8.9,0.96615484
0,4067.1,0,0.2,0,42.1,8.9,0.96615484
0,4067.3,0,0.2,0,42.1,8.9,0.96615484
0,4067.5,0,0.2,0,42.1,8.9,0.96615484
0,4067.7,0,0.2,0,42.1,8.9,0.96615484
0,4067.9,0,0.2,0,42.1,8.9,0.96615484
0,4068.2,0,0.3,0,42.1,8.9,0.96615484
0,4068.4,0,0.2,0,42.1,8.9,0.96615484
0,4068.7,0,0.3,0,42.1,8.9,0.96615484
0,4068.9,0,0.2,0,42.1,8.9,0.96615484
0,4069.1,0,0.2,0,42.1,8.9,0.96615484
0,4069.3,0,0.2,0,42.1,8.9,0.96615484
0,4069.5,0,0.2,0,42.1,8.9,0.96615484
375.1,4044.9,375.1,-24.6,1.517242,42.2,8.9,0.96607444
375.1,4043.7,0,-1.2,1.5167919,42.3,8.9,0.96599405
375.1,4042.9,0,-0.8,1.5164918,42.4,8.9,0.96591366
375.1,4042.2,0,-0.7,1.5162292,42.5,8.9,0.96583327
375.1,4041.7,0,-0.5,1.5160417,42.6,8.9,0.96575287
375.1,4041.2,0,-0.5,1.5158541,42.7,8.9,0.96567248
375.1,4040.7,0,-0.5,1.5156666,42.8,8.9,0.96559209
375.1,4040.3,0,-0.4,1.5155165,42.9,8.9,0.9655117
375.1,4039.9,0,-0.4,1.5153665,43,8.9,0.9654313
375.1,4039.5,0,-0.4,1.5152165,43.1,8.8,0.96535091
375.1,4039.1,0,-0.4,1.5150664,43.2,8.8,0.96527052
375.1,4038.8,0,-0.3,1.5149539,43.3,8.8,0.96519013
375.1,4038.5,0,-0.3,1.5148413,43.4,8.8,0.96510974
375.1,4038.2,0,-0.3,1.5147288,43.5,8.8,0.96502934
375.1,4037.9,0,-0.3,1.5146163,43.6,8.8,0.96494895
375.1,4037.6,0,-0.3,1.5145038,43.8,8.8,0.96478817
375.1,4037.3,0,-0.3,1.5143912,43.9,8.8,0.96470777
375.1,4037,0,-0.3,1.5142787,44,8.8,0.96462738
375.1,4036.8,0,-0.2,1.5142037,44.1,8.8,0.96454699
375.1,4036.6,0,-0.2,1.5141287,44.2,8.8,0.9644666
375.1,4036.3,0,-0.3,1.5140161,44.3,8.8,0.9643862
375.1,4036.1,0,-0.2,1.5139411,44.4,8.8,0.96430581
375.1,4035.9,0,-0.2,1.5138661,44.5,8.8,0.96422542
375.1,4035.6,0,-0.3,1.5137536,44.6,8.8,0.96414503
749.9,4009.4,374.8,-26.2,3.0066491,44.8,8.8,0.96398424
750,4007.9,0.1,-1.5,3.005925,45,8.8,0.96382346
750,4006.7,0,-1.2,3.005025,45.2,8.8,0.96366267
750,4005.8,0,-0.9,3.00435,45.4,8.8,0.96350189
750,4004.8,0,-1,3.0036,45.6,8.8,0.9633411
750,4003.9,0,-0.9,3.002925,45.8,8.8,0.96318032
750,4003.2,0,-0.7,3.0024,46,8.8,0.96301954
750,4002.4,0,-0.8,3.0018,46.3,8.8,0.96277836
750,4001.7,0,-0.7,3.001275,46.5,8.8,0.96261757
750,4001,0,-0.7,3.00075,46.7,8.8,0.96245679
750,4000.4,0,-0.6,3.0003,46.9,8.8,0.962296
750,3999.7,0,-0.7,2.999775,47.1,8.8,0.96213522
-375,4075.9,-1125,76.2,-1.5284625,47,8.8,0.96221561
-375.1,4079.1,-0.1,3.2,-1.5300704,46.9,8.8,0.962296
-375.1,4081.4,0,2.3,-1.5309331,46.8,8.8,0.9623764
-375,4083.3,0.1,1.9,-1.5312375,46.7,8.8,0.96245679
-375,4085,0,1.7,-1.531875,46.6,8.8,0.96253718
-375,4086.5,0,1.5,-1.5324375,46.5,8.8,0.96261757
-375,4087.8,0,1.3,-1.532925,46.4,8.8,0.96269797
-375,4089,0,1.2,-1.533375,46.3,8.8,0.96277836
0,4064,375,-25,0,46.3,8.8,0.96277836
0,4063.8,0,-0.2,0,46.3,8.8,0.96277836
0,4063.9,0,0.1,0,46.3,8.8,0.96277836
0,4064,0,0.1,0,46.3,8.8,0.96277836
0,4064.2,0,0.2,0,46.3,8.8,0.96277836
0,4064.4,0,0.2,0,46.3,8.8,0.96277836
0,4064.6,0,0.2,0,46.3,8.8,0.96277836
0,4064.8,0,0.2,0,46.3,8.8,0.96277836
0,4065,0,0.2,0,46.3,8.8,0.96277836
0,4065.3,0,0.3,0,46.3,8.8,0.96277836
0,4065.5,0,0.2,0,46.3,8.8,0.96277836
0,4065.7,0,0.2,0,46.3,8.8,0.96277836
0,4065.9,0,0.2,0,46.3,8.8,0.96277836
0,4066.1,0,0.2,0,46.3,8.8,0.96277836
0,4066.4,0,0.3,0,46.3,8.8,0.96277836
0,4066.6,0,0.2,0,46.3,8.8,0.96277836
375,4041.9,375,-24.7,1.5157125,46.4,8.8,0.96269797
375,4040.8,0,-1.1,1.5153,46.5,8.8,0.96261757
375.1,4040,0.1,-0.8,1.515404,46.6,8.8,0.96253718
375.1,4039.3,0,-0.7,1.5151414,46.7,8.8,0.96245679
375.1,4038.8,0,-0.5,1.5149539,46.8,8.8,0.9623764
375.1,4038.2,0,-0.6,1.5147288,46.9,8.8,0.962296
375.1,4037.8,0,-0.4,1.5145788,47,8.8,0.96221561
375.1,4037.4,0,-0.4,1.5144287,47.1,8.8,0.96213522
375.1,4037,0,-0.4,1.5142787,47.2,8.8,0.96205483
375.1,4036.6,0,-0.4,1.5141287,47.3,8.8,0.96197444
375.2,4036.3,0.1,-0.3,1.5144198,47.4,8.8,0.96189404
375.1,4036,-0.1,-0.3,1.5139036,47.5,8.8,0.96181365
375.1,4035.6,0,-0.4,1.5137536,47.6,8.8,0.96173326
375.1,4035.3,0,-0.3,1.513641,47.7,8.8,0.96165287
375.1,4035.1,0,-0.2,1.513566,47.8,8.8,0.96157247
375.1,4034.8,0,-0.3,1.5134535,47.9,8.8,0.96149208
375.1,4034.5,0,-0.3,1.513341,48,8.8,0.96141169
375.1,4034.3,0,-0.2,1.5132659,48.1,8.8,0.9613313
375.1,4034,0,-0.3,1.5131534,48.2,8.8,0.9612509
375.1,4033.8,0,-0.2,1.5130784,48.3,8.8,0.96117051
375.1,4033.5,0,-0.3,1.5129659,48.4,8.8,0.96109012
375.1,4033.3,0,-0.2,1.5128908,48.5,8.8,0.96100973
375.1,4033.1,0,-0.2,1.5128158,48.7,8.8,0.96084894
375.1,4032.9,0,-0.2,1.5127408,48.8,8.8,0.96076855
750,4006.6,374.9,-26.3,3.00495,49,8.8,0.96060777
750,4005.1,0,-1.5,3.003825,49.2,8.8,0.96044698
750,4004,0,-1.1,3.003,49.4,8.8,0.9602862
750,4003,0,-1,3.00225,49.6,8.8,0.96012541
750,4002.1,0,-0.9,3.001575,49.8,8.8,0.95996463
750,4001.3,0,-0.8,3.000975,50,8.8,0.95980384
750,4000.5,0,-0.8,3.000375,50.2,8.8,0.95964306
750,3999.8,0,-0.7,2.99985,50.4,8.8,0.95948227
750,3999,0,-0.8,2.99925,50.6,8.8,0.95932149
750,3998.3,0,-0.7,2.998725,50.8,8.8,0.9591607
750,3997.7,0,-0.6,2.998275,51,8.8,0.95899992
750,3997.1,0,-0.6,2.997825,51.3,8.8,0.95875874
-374.9,4073.3,-1124.9,76.2,-1.5270802,51.2,8.8,0.95883913
-374.9,4076.5,0,3.2,-1.5282799,51,8.8,0.95899992
-375,4078.8,-0.1,2.3,-1.52955,50.9,8.8,0.95908031
-375,4080.6,0,1.8,-1.530225,50.8,8.8,0.9591607
-375,4082.2,0,1.6,-1.530825,50.7,8.8,0.9592411
-375,4083.7,0,1.5,-1.5313875,50.6,8.8,0.95932149
-375,4085,0,1.3,-1.531875,50.5,8.8,0.95940188
-375,4086.3,0,1.3,-1.5323625,50.4,8.8,0.95948227
0,4061.3,375,-25,0,50.4,8.8,0.95948227
0,4061.1,0,-0.2,0,50.4,8.8,0.95948227
0,4061.1,0,0,0,50.4,8.8,0.95948227
0,4061.3,0,0.2,0,50.4,8.8,0.95948227
0,4061.5,0,0.2,0,50.4,8.8,0.95948227
0,4061.6,0,0.1,0,50.4,8.8,0.95948227
0,4061.9,0,0.3,0,50.4,8.8,0.95948227
0,4062.1,0,0.2,0,50.4,8.8,0.95948227
0,4062.3,0,0.2,0,50.4,8.8,0.95948227
0,4062.5,0,0.2,0,50.4,8.8,0.95948227
0,4062.7,0,0.2,0,50.4,8.8,0.95948227
0,4062.9,0,0.2,0,50.4,8.8,0.95948227
0,4063.2,0,0.3,0,50.4,8.8,0.95948227
0,4063.4,0,0.2,0,50.4,8.8,0.95948227
0,4063.6,0,0.2,0,50.4,8.8,0.95948227
0,4063.8,0,0.2,0,50.4,8.8,0.95948227
375,4039.2,375,-24.6,1.5147,50.5,8.8,0.95940188
375.1,4038.1,0.1,-1.1,1.5146913,50.6,8.8,0.95932149
375.1,4037.3,0,-0.8,1.5143912,50.7,8.8,0.9592411
375.1,4036.6,0,-0.7,1.5141287,50.8,8.8,0.9591607
375.2,4036.1,0.1,-0.5,1.5143447,50.9,8.8,0.95908031
375.2,4035.6,0,-0.5,1.5141571,51,8.8,0.95899992
375.2,4035.1,0,-0.5,1.5139695,51.2,8.8,0.95883913
375.2,4034.7,0,-0.4,1.5138194,51.3,8.8,0.95875874
375.1,4034.4,-0.1,-0.3,1.5133034,51.4,8.8,0.95867835
375.1,4034,0,-0.4,1.5131534,51.5,8.8,0.95859796
375.1,4033.6,0,-0.4,1.5130034,51.6,8.8,0.95851757
375.1,4033.3,0,-0.3,1.5128908,51.7,8.8,0.95843717
375.1,4033,0,-0.3,1.5127783,51.8,8.8,0.95835678
375.1,4032.7,0,-0.3,1.5126658,51.9,8.8,0.95827639
375.1,4032.4,0,-0.3,1.5125532,52,8.8,0.958196
375.1,4032.2,0,-0.2,1.5124782,52.1,8.8,0.9581156
375.1,4031.9,0,-0.3,1.5123657,52.2,8.8,0.95803521
375.2,4031.6,0.1,-0.3,1.5126563,52.3,8.8,0.95795482
375.1,4031.4,-0.1,-0.2,1.5121781,52.4,8.8,0.95787443
375.1,4031.2,0,-0.2,1.5121031,52.5,8.8,0.95779403
375.1,4030.9,0,-0.3,1.5119906,52.6,8.8,0.95771364
375.1,4030.7,0,-0.2,1.5119156,52.7,8.8,0.95763325
375.2,4030.5,0.1,-0.2,1.5122436,52.8,8.8,0.95755286
375.1,4030.3,-0.1,-0.2,1.5117655,52.9,8.8,0.95747247
375.1,4030.1,0,-0.2,1.5116905,53,8.8,0.95739207
375.1,4029.9,0,-0.2,1.5116155,53.1,8.8,0.95731168
375.1,4029.7,0,-0.2,1.5115405,53.2,8.8,0.95723129
375.1,4029.5,0,-0.2,1.5114654,53.3,8.8,0.9571509
375.1,4029.3,0,-0.2,1.5113904,53.4,8.8,0.9570705
375.1,4029.1,0,-0.2,1.5113154,53.5,8.8,0.95699011
375.1,4028.9,0,-0.2,1.5112404,53.7,8.8,0.95682933
375.1,4028.7,0,-0.2,1.5111654,53.8,8.8,0.95674893
375.1,4028.6,0,-0.1,1.5111279,53.9,8.8,0.95666854
375.1,4028.4,0,-0.2,1.5110528,54,8.8,0.95658815
375.1,4028.2,0,-0.2,1.5109778,54.1,8.8,0.95650776
375.1,4028,0,-0.2,1.5109028,54.2,8.8,0.95642737
2999.9,3847.7,2624.8,-180.3,11.542715,55,8.8,0.95578423
2999.9,3840,0,-7.7,11.519616,55.8,8.8,0.95514109
2999.9,3834.1,0,-5.9,11.501917,56.7,8.8,0.95441756
2999.9,3829.2,0,-4.9,11.487217,57.5,8.8,0.95377442
2999.9,3824.9,0,-4.3,11.474318,58.3,8.8,0.95313128
3000,3821,0.1,-3.9,11.463,59.2,8.8,0.95240775
3000,3817.4,0,-3.6,11.4522,60,8.8,0.95176461
3000,3814,0,-3.4,11.442,60.8,8.8,0.95112147
1874.9,3886.6,-1125.1,72.6,7.2869863,61.4,8.8,0.95063912
1874.9,3886.5,0,-0.1,7.2867988,61.9,8.8,0.95023716
1874.8,3885.8,-0.1,-0.7,7.2850978,62.4,8.8,0.9498352
1874.8,3884.9,0,-0.9,7.2834105,62.9,8.8,0.94943323
1874.9,3883.9,0.1,-1,7.2819241,63.4,8.8,0.94903127
1874.9,3882.8,0,-1.1,7.2798617,64,8.8,0.94854892
1874.9,3881.8,0,-1,7.2779868,64.5,8.8,0.94814696
1874.9,3880.7,0,-1.1,7.2759244,65,8.8,0.947745
1874.9,3879.7,0,-1,7.2740495,65.5,8.8,0.94734303
1874.9,3878.6,0,-1.1,7.2719871,66,8.8,0.94694107
1874.9,3877.5,0,-1.1,7.2699248,66.6,8.8,0.94645872
1874.9,3876.5,0,-1,7.2680499,67.1,8.8,0.94605676
1874.9,3875.5,0,-1,7.266175,67.6,8.8,0.9456548
1874.9,3874.5,0,-1,7.2643001,68.1,8.8,0.94525283
1874.9,3873.4,0,-1.1,7.2622377,68.7,8.8,0.94477048
1874.9,3872.5,0,-0.9,7.2605503,69.2,8.8,0.94436852
1874.9,3871.5,0,-1,7.2586754,69.7,8.8,0.94396656
1874.9,3870.6,0,-0.9,7.2569879,70.2,8.8,0.9435646
1874.9,3869.7,0,-0.9,7.2553005,70.7,8.8,0.94316263
1874.9,3868.7,0,-1,7.2534256,71.3,8.8,0.94268028
1874.8,3867.8,-0.1,-0.9,7.2513514,71.8,8.8,0.94227832
1874.9,3866.9,0.1,-0.9,7.2500508,72.3,8.8,0.94187636
1874.9,3866.1,0,-0.8,7.2485509,72.8,8.8,0.9414744
1874.9,3865.2,0,-0.9,7.2468635,73.3,8.8,0.94107243
-749.9,4041.6,-2624.8,176.4,-3.0307958,73.1,8.9,0.94123322
-750,4047.9,-0.1,6.3,-3.035925,72.9,8.9,0.941394
-750,4052.5,0,4.6,-3.039375,72.7,8.9,0.94155479
-750,4056.3,0,3.8,-3.042225,72.5,8.9,0.94171557
-750,4059.6,0,3.3,-3.0447,72.3,8.9,0.94187636
-750.1,4062.6,-0.1,3,-3.0473563,72.1,8.9,0.94203714
-750,4065.3,0.1,2.7,-3.048975,71.9,8.9,0.94219793
-750,4067.8,0,2.5,-3.05085,71.7,8.9,0.94235871
749.9,3969.9,1499.9,-97.9,2.977028,71.9,8.9,0.94219793
750,3967.8,0.1,-2.1,2.97585,72.1,8.9,0.94203714
750,3966.6,0,-1.2,2.97495,72.3,8.9,0.94187636
750,3965.8,0,-0.8,2.97435,72.5,8.9,0.94171557
750,3965.3,0,-0.5,2.973975,72.7,8.9,0.94155479
750,3964.8,0,-0.5,2.9736,72.9,8.9,0.941394
750,3964.5,0,-0.3,2.973375,73.1,8.9,0.94123322
750,3964.2,0,-0.3,2.97315,73.3,8.9,0.94107243
750,3964,0,-0.2,2.973,73.5,8.9,0.94091165
750,3963.8,0,-0.2,2.97285,73.8,8.9,0.94067047
750.1,3963.6,0.1,-0.2,2.9730964,74,8.9,0.94050969
750,3963.4,-0.1,-0.2,2.97255,74.2,8.9,0.9403489
750,3963.2,0,-0.2,2.9724,74.4,8.9,0.94018812
750,3963.1,0,-0.1,2.972325,74.6,8.9,0.94002733
750,3963,0,-0.1,2.97225,74.8,8.9,0.93986655
750,3962.9,0,-0.1,2.972175,75,8.9,0.93970576
750,3962.8,0,-0.1,2.9721,75.2,8.9,0.93954498
750,3962.6,0,-0.2,2.97195,75.4,8.9,0.93938419
750,3962.5,0,-0.1,2.971875,75.6,8.9,0.93922341
750,3962.4,0,-0.1,2.9718,75.8,8.9,0.93906263
750,3962.4,0,0,2.9718,76,8.9,0.93890184
750,3962.3,0,-0.1,2.971725,76.3,8.9,0.93866066
750.1,3962.2,0.1,-0.1,2.9720462,76.5,8.9,0.93849988
750,3962.1,-0.1,-0.1,2.971575,76.7,8.9,0.93833909
750,3962.1,0,0,2.971575,76.9,8.9,0.93817831
749.9,3962,-0.1,-0.1,2.9711038,77.1,8.9,0.93801753
749.9,3961.9,0,-0.1,2.9710288,77.3,8.9,0.93785674
750,3961.8,0.1,-0.1,2.97135,77.5,8.9,0.93769596
750,3961.7,0,-0.1,2.971275,77.7,8.9,0.93753517
750,3961.6,0,-0.1,2.9712,77.9,8.9,0.93737439
750.1,3961.6,0.1,0,2.9715962,78.1,8.9,0.9372136
750.1,3961.5,0,-0.1,2.9715212,78.3,8.9,0.93705282
-1499.9,4112.4,-2250,150.9,-6.1681888,77.9,8.9,0.93737439
-1500,4118.5,-0.1,6.1,-6.17775,77.5,8.9,0.93769596
-1500,4123.1,0,4.6,-6.18465,77.1,8.9,0.93801753
-1500,4127.1,0,4,-6.19065,76.7,8.9,0.93833909
-1500,4130.6,0,3.5,-6.1959,76.3,8.9,0.93866066
-1500,4133.9,0,3.3,-6.20085,75.8,8.9,0.93906263
-1500,4136.9,0,3,-6.20535,75.4,8.9,0.93938419
-1500,4139.7,0,2.8,-6.20955,75,8.9,0.93970576
0,4041.8,1500,-97.9,0,75,8.9,0.93970576
0,4040.1,0,-1.7,0,75,8.9,0.93970576
0,4039.3,0,-0.8,0,75,8.9,0.93970576
0,4038.9,0,-0.4,0,75,8.9,0.93970576
0,4038.6,0,-0.3,0,75,8.9,0.93970576
0,4038.6,0,0,0,75,8.9,0.93970576
0,4038.6,0,0,0,75,8.9,0.93970576
0,4038.6,0,0,0,75,8.9,0.93970576
0,4038.7,0,0.1,0,75,8.9,0.93970576
0,4038.9,0,0.2,0,75,8.9,0.93970576
0,4039,0,0.1,0,75,9,0.93970576
0,4039.3,0,0.3,0,75,9,0.93970576
0,4039.4,0,0.1,0,75,9,0.93970576
0,4039.7,0,0.3,0,75,9,0.93970576
0,4039.9,0,0.2,0,75,9,0.93970576
0,4040.2,0,0.3,0,75,9,0.93970576
0,4040.4,0,0.2,0,75,9,0.93970576
0,4040.6,0,0.2,0,75,9,0.93970576
0,4040.9,0,0.3,0,75,9,0.93970576
0,4041.1,0,0.2,0,75,9,0.93970576
0,4041.3,0,0.2,0,75,9,0.93970576
0,4041.5,0,0.2,0,75,9,0.93970576
0,4041.8,0,0.3,0,75,9,0.93970576
0,4042,0,0.2,0,75,9,0.93970576
0,4042.3,0,0.3,0,75,9,0.93970576
0,4042.5,0,0.2,0,75,9,0.93970576
0,4042.7,0,0.2,0,75,9,0.93970576
0,4042.9,0,0.2,0,75,9,0.93970576
0,4043.2,0,0.3,0,75,9,0.93970576
0,4043.4,0,0.2,0,75,9,0.93970576
0,4043.6,0,0.2,0,75,9,0.93970576
0,4043.9,0,0.3,0,75,9,0.93970576
0,4044.1,0,0.2,0,75,9,0.93970576
0,4044.3,0,0.2,0,75,9,0.93970576
0,4044.5,0,0.2,0,75,9,0.93970576
0,4044.8,0,0.3,0,75,9,0.93970576
0,4044.9,0,0.1,0,75,9,0.93970576
0,4045.1,0,0.2,0,75,9,0.93970576
0,4045.3,0,0.2,0,75,9,0.93970576
0,4045.5,0,0.2,0,75,9,0.93970576
0,4045.8,0,0.3,0,75,9,0.93970576
0,4045.9,0,0.1,0,75,9,0.93970576
0,4046.1,0,0.2,0,75,9,0.93970576
0,4046.3,0,0.2,0,75,9,0.93970576
0,4046.5,0,0.2,0,75,9,0.93970576
0,4046.7,0,0.2,0,75,9,0.93970576
0,4046.9,0,0.2,0,75,9,0.93970576
0,4047,0,0.1,0,75,9,0.93970576
0,4047.2,0,0.2,0,75,9,0.93970576
0,4047.4,0,0.2,0,75,9,0.93970576
0,4047.6,0,0.2,0,75,9,0.93970576
