Repository: wgc-share/multi-temp-condition-battery-cycle-data

# Temperature-Aware SOC Estimation Dataset

This dataset contains processed lithium-ion battery discharge segments for state-of-charge (SOC) estimation under multiple temperatures and operating conditions. The measurements were collected using 18650-type LiNi0.6Co0.2Mn0.2O2 cells on a programmable battery test platform.

## File structure

```text
random/
  10C/
  15-20C/
  25C/
  30-35C/
  40C/

detailed/
  10C/
  15-20C/
  25C/
  30-35C/
  40C/
```

The `random` directory contains Staircase, Congested, Highway, and Urban current-profile families. The `detailed` directory contains US06-HWY, HWFET, REP05, EUDC, DST, ARTERIAL, UDDS, SC03, LA92, NYCC, NUREMBERG, and MANHATTAN profiles.

File: detailed/10C/detailed_rep05_cycle316_cap1211p2mAh.csv (part 1 of 7)
Current(mA),Voltage(mV),dI(mA),dV(mV),Power(W),RawCapacity(mAh),T(C),SOC
0,4196.3,0,0,0,0,9.1,1
0,4195.4,0,-0.9,0,0,9.1,1
0,4194.8,0,-0.6,0,0,9.1,1
0,4194.4,0,-0.4,0,0,9.1,1
0,4194,0,-0.4,0,0,9.1,1
0,4193.7,0,-0.3,0,0,9.1,1
0,4193.3,0,-0.4,0,0,9.1,1
0,4193.1,0,-0.2,0,0,9.1,1
0,4192.8,0,-0.3,0,0,9.1,1
0,4192.5,0,-0.3,0,0,9.1,1
0,4192.1,0,-0.4,0,0,9.1,1
0,4191.9,0,-0.2,0,0,9.1,1
0,4191.7,0,-0.2,0,0,9.1,1
0,4191.4,0,-0.3,0,0,9.1,1
0,4191.3,0,-0.1,0,0,9.1,1
0,4191,0,-0.3,0,0,9.1,1
0,4190.8,0,-0.2,0,0,9.1,1
0,4190.6,0,-0.2,0,0,9.1,1
0,4190.4,0,-0.2,0,0,9.1,1
0,4190.2,0,-0.2,0,0,9.1,1
0,4190,0,-0.2,0,0,9.1,1
0,4189.8,0,-0.2,0,0,9.1,1
0,4189.7,0,-0.1,0,0,9.1,1
0,4189.4,0,-0.3,0,0,9.1,1
0,4189.3,0,-0.1,0,0,9.1,1
0,4189.1,0,-0.2,0,0,9.1,1
0,4188.9,0,-0.2,0,0,9.1,1
0,4188.7,0,-0.2,0,0,9.1,1
0,4188.6,0,-0.1,0,0,9.1,1
0,4188.4,0,-0.2,0,0,9.1,1
0,4188.2,0,-0.2,0,0,9.1,1
0,4188.1,0,-0.1,0,0,9.1,1
0,4187.9,0,-0.2,0,0,9.1,1
0,4187.8,0,-0.1,0,0,9.1,1
0,4187.6,0,-0.2,0,0,9.1,1
0,4187.4,0,-0.2,0,0,9.1,1
0,4187.2,0,-0.2,0,0,9.1,1
0,4187.1,0,-0.1,0,0,9.1,1
0,4187,0,-0.1,0,0,9.1,1
0,4186.8,0,-0.2,0,0,9.1,1
0,4186.6,0,-0.2,0,0,9.1,1
0,4186.5,0,-0.1,0,0,9.1,1
0,4186.4,0,-0.1,0,0,9.1,1
0,4186.2,0,-0.2,0,0,9.1,1
0,4186,0,-0.2,0,0,9.1,1
0,4186,0,0,0,0,9.1,1
0,4185.8,0,-0.2,0,0,9.1,1
0,4185.7,0,-0.1,0,0,9.1,1
0,4185.6,0,-0.1,0,0,9.1,1
0,4185.4,0,-0.2,0,0,9.1,1
0,4185.3,0,-0.1,0,0,9.1,1
0,4185.2,0,-0.1,0,0,9.1,1
0,4185,0,-0.2,0,0,9.1,1
0,4184.9,0,-0.1,0,0,9.1,1
0,4184.7,0,-0.2,0,0,9.1,1
0,4184.6,0,-0.1,0,0,9.1,1
0,4184.5,0,-0.1,0,0,9.1,1
0,4184.4,0,-0.1,0,0,9.1,1
0,4184.3,0,-0.1,0,0,9.1,1
0,4184.1,0,-0.2,0,0,9.1,1
0,4184,0,-0.1,0,0,9.1,1
0,4183.9,0,-0.1,0,0,9.1,1
0,4183.8,0,-0.1,0,0,9.1,1
0,4183.7,0,-0.1,0,0,9.1,1
0,4183.5,0,-0.2,0,0,9.1,1
0,4183.5,0,0,0,0,9.1,1
0,4183.3,0,-0.2,0,0,9.1,1
0,4183.2,0,-0.1,0,0,9.1,1
0,4183.1,0,-0.1,0,0,9.1,1
0,4183,0,-0.1,0,0,9.1,1
0,4182.9,0,-0.1,0,0,9.1,1
0,4182.7,0,-0.2,0,0,9.1,1
0,4182.6,0,-0.1,0,0,9.1,1
0,4182.5,0,-0.1,0,0,9.1,1
0,4182.4,0,-0.1,0,0,9.1,1
0,4182.3,0,-0.1,0,0,9.1,1
0,4182.2,0,-0.1,0,0,9.1,1
0,4182,0,-0.2,0,0,9.1,1
0,4182,0,0,0,0,9.1,1
0,4181.9,0,-0.1,0,0,9.1,1
0,4181.8,0,-0.1,0,0,9.1,1
0,4181.7,0,-0.1,0,0,9.1,1
0,4181.6,0,-0.1,0,0,9.1,1
0,4181.5,0,-0.1,0,0,9.1,1
0,4181.4,0,-0.1,0,0,9.1,1
0,4181.3,0,-0.1,0,0,9.1,1
0,4181.1,0,-0.2,0,0,9.1,1
0,4181.1,0,0,0,0,9.1,1
0,4181,0,-0.1,0,0,9.1,1
0,4180.9,0,-0.1,0,0,9.1,1
0,4180.8,0,-0.1,0,0,9.1,1
0,4180.7,0,-0.1,0,0,9.1,1
0,4180.6,0,-0.1,0,0,9.1,1
0,4180.5,0,-0.1,0,0,9.1,1
0,4180.4,0,-0.1,0,0,9.1,1
0,4180.3,0,-0.1,0,0,9.1,1
0,4180.2,0,-0.1,0,0,9.1,1
0,4180.1,0,-0.1,0,0,9.1,1
0,4180.1,0,0,0,0,9.1,1
0,4180,0,-0.1,0,0,9.1,1
0,4179.9,0,-0.1,0,0,9.1,1
0,4179.7,0,-0.2,0,0,9.1,1
0,4179.6,0,-0.1,0,0,9.1,1
0,4179.6,0,0,0,0,9.1,1
0,4179.5,0,-0.1,0,0,9.1,1
0,4179.4,0,-0.1,0,0,9.1,1
0,4179.3,0,-0.1,0,0,9.1,1
0,4179.2,0,-0.1,0,0,9.1,1
0,4179.1,0,-0.1,0,0,9.1,1
0,4179,0,-0.1,0,0,9.1,1
0,4179,0,0,0,0,9.1,1
0,4178.9,0,-0.1,0,0,9.1,1
0,4178.8,0,-0.1,0,0,9.1,1
0,4178.7,0,-0.1,0,0,9.1,1
0,4178.6,0,-0.1,0,0,9.1,1
0,4178.5,0,-0.1,0,0,9.1,1
0,4178.4,0,-0.1,0,0,9.1,1
0,4178.4,0,0,0,0,9.1,1
0,4178.3,0,-0.1,0,0,9.1,1
0,4178.2,0,-0.1,0,0,9.1,1
0,4178.1,0,-0.1,0,0,9.1,1
0,4178,0,-0.1,0,0,9.1,1
0,4177.9,0,-0.1,0,0,9.1,1
0,4177.8,0,-0.1,0,0,9.1,1
0,4177.7,0,-0.1,0,0,9.1,1
0,4177.7,0,0,0,0,9.1,1
0,4177.6,0,-0.1,0,0,9.1,1
0,4177.6,0,0,0,0,9.1,1
0,4177.5,0,-0.1,0,0,9.1,1
0,4177.4,0,-0.1,0,0,9.1,1
0,4177.3,0,-0.1,0,0,9.1,1
0,4177.3,0,0,0,0,9.1,1
0,4177.2,0,-0.1,0,0,9.1,1
0,4177.1,0,-0.1,0,0,9.1,1
0,4177.1,0,0,0,0,9.1,1
0,4176.9,0,-0.2,0,0,9.1,1
0,4176.9,0,0,0,0,9.1,1
0,4176.8,0,-0.1,0,0,9.1,1
0,4176.7,0,-0.1,0,0,9.1,1
0,4176.6,0,-0.1,0,0,9.1,1
0,4176.5,0,-0.1,0,0,9.1,1
0,4176.5,0,0,0,0,9.1,1
0,4176.4,0,-0.1,0,0,9.1,1
0,4176.3,0,-0.1,0,0,9.1,1
0,4176.3,0,0,0,0,9.1,1
0,4176.1,0,-0.2,0,0,9.1,1
0,4176.1,0,0,0,0,9.1,1
0,4176,0,-0.1,0,0,9.1,1
0,4175.9,0,-0.1,0,0,9.1,1
0,4175.8,0,-0.1,0,0,9.1,1
0,4175.7,0,-0.1,0,0,9.1,1
0,4175.7,0,0,0,0,9.1,1
0,4175.6,0,-0.1,0,0,9.1,1
0,4175.6,0,0,0,0,9.1,1
0,4175.5,0,-0.1,0,0,9.1,1
0,4175.4,0,-0.1,0,0,9.1,1
0,4175.3,0,-0.1,0,0,9.1,1
0,4175.3,0,0,0,0,9.1,1
0,4175.2,0,-0.1,0,0,9.1,1
0,4175.1,0,-0.1,0,0,9.1,1
0,4175.1,0,0,0,0,9.1,1
0,4175,0,-0.1,0,0,9.1,1
0,4174.9,0,-0.1,0,0,9.1,1
0,4174.8,0,-0.1,0,0,9.1,1
0,4174.7,0,-0.1,0,0,9.1,1
0,4174.7,0,0,0,0,9.1,1
0,4174.6,0,-0.1,0,0,9.1,1
0,4174.6,0,0,0,0,9.1,1
0,4174.5,0,-0.1,0,0,9.1,1
0,4174.4,0,-0.1,0,0,9.1,1
0,4174.4,0,0,0,0,9.1,1
0,4174.3,0,-0.1,0,0,9.1,1
0,4174.2,0,-0.1,0,0,9.1,1
0,4174.1,0,-0.1,0,0,9.1,1
0,4174,0,-0.1,0,0,9.1,1
0,4174,0,0,0,0,9.1,1
0,4173.9,0,-0.1,0,0,9.1,1
0,4173.9,0,0,0,0,9.1,1
0,4173.8,0,-0.1,0,0,9.1,1
0,4173.8,0,0,0,0,9.1,1
0,4173.8,0,0,0,0,9.1,1
0,4173.7,0,-0.1,0,0,9.1,1
0,4173.6,0,-0.1,0,0,9.1,1
0,4173.6,0,0,0,0,9.1,1
0,4173.5,0,-0.1,0,0,9.1,1
0,4173.4,0,-0.1,0,0,9.1,1
0,4173.3,0,-0.1,0,0,9.1,1
0,4173.3,0,0,0,0,9.1,1
0,4173.2,0,-0.1,0,0,9.1,1
0,4173.2,0,0,0,0,9.1,1
0,4173.1,0,-0.1,0,0,9.1,1
0,4173.1,0,0,0,0,9.1,1
0,4173,0,-0.1,0,0,9.1,1
0,4172.9,0,-0.1,0,0,9.1,1
0,4172.9,0,0,0,0,9.1,1
0,4172.8,0,-0.1,0,0,9.1,1
0,4172.7,0,-0.1,0,0,9.1,1
0,4172.7,0,0,0,0,9.1,1
0,4172.6,0,-0.1,0,0,9.1,1
0,4172.5,0,-0.1,0,0,9.1,1
0,4172.5,0,0,0,0,9.1,1
0,4172.4,0,-0.1,0,0,9.1,1
0,4172.4,0,0,0,0,9.1,1
0,4172.3,0,-0.1,0,0,9.1,1
0,4172.2,0,-0.1,0,0,9.1,1
0,4172.2,0,0,0,0,9.1,1
0,4172.1,0,-0.1,0,0,9.1,1
0,4172.1,0,0,0,0,9.1,1
0,4172,0,-0.1,0,0,9.1,1
0,4171.9,0,-0.1,0,0,9.1,1
0,4171.9,0,0,0,0,9.1,1
0,4171.8,0,-0.1,0,0,9.1,1
0,4171.7,0,-0.1,0,0,9.1,1
0,4171.7,0,0,0,0,9.1,1
0,4171.6,0,-0.1,0,0,9.1,1
0,4171.6,0,0,0,0,9.1,1
0,4171.6,0,0,0,0,9.1,1
0,4171.5,0,-0.1,0,0,9.1,1
0,4171.4,0,-0.1,0,0,9.1,1
0,4171.4,0,0,0,0,9.1,1
0,4171.3,0,-0.1,0,0,9.1,1
0,4171.3,0,0,0,0,9.1,1
0,4171.2,0,-0.1,0,0,9.1,1
0,4171.1,0,-0.1,0,0,9.1,1
0,4171.1,0,0,0,0,9.1,1
0,4171,0,-0.1,0,0,9.1,1
0,4171,0,0,0,0,9.1,1
0,4170.9,0,-0.1,0,0,9.1,1
0,4170.9,0,0,0,0,9.1,1
0,4170.8,0,-0.1,0,0,9.1,1
0,4170.8,0,0,0,0,9.1,1
0,4170.7,0,-0.1,0,0,9.1,1
0,4170.6,0,-0.1,0,0,9.1,1
0,4170.5,0,-0.1,0,0,9.1,1
0,4170.5,0,0,0,0,9.1,1
0,4170.5,0,0,0,0,9.1,1
0,4170.4,0,-0.1,0,0,9.1,1
0,4170.4,0,0,0,0,9.1,1
0,4170.3,0,-0.1,0,0,9.1,1
0,4170.2,0,-0.1,0,0,9.1,1
0,4170.2,0,0,0,0,9.1,1
0,4170.1,0,-0.1,0,0,9.1,1
0,4170.1,0,0,0,0,9.1,1
0,4170,0,-0.1,0,0,9.1,1
0,4170,0,0,0,0,9.1,1
0,4170,0,0,0,0,9.1,1
0,4169.9,0,-0.1,0,0,9.1,1
0,4169.8,0,-0.1,0,0,9.1,1
0,4169.8,0,0,0,0,9.1,1
0,4169.7,0,-0.1,0,0,9.1,1
0,4169.7,0,0,0,0,9.1,1
0,4169.7,0,0,0,0,9.1,1
0,4169.6,0,-0.1,0,0,9.1,1
0,4169.5,0,-0.1,0,0,9.1,1
0,4169.5,0,0,0,0,9.1,1
0,4169.4,0,-0.1,0,0,9.1,1
0,4169.3,0,-0.1,0,0,9.1,1
0,4169.3,0,0,0,0,9.1,1
0,4169.3,0,0,0,0,9.1,1
0,4169.2,0,-0.1,0,0,9.1,1
0,4169.2,0,0,0,0,9.1,1
0,4169.1,0,-0.1,0,0,9.1,1
0,4169.1,0,0,0,0,9.1,1
0,4169,0,-0.1,0,0,9.1,1
0,4169,0,0,0,0,9.1,1
0,4168.9,0,-0.1,0,0,9.1,1
0,4168.9,0,0,0,0,9.1,1
0,4168.8,0,-0.1,0,0,9.1,1
0,4168.7,0,-0.1,0,0,9.1,1
0,4168.7,0,0,0,0,9.1,1
0,4168.7,0,0,0,0,9.1,1
0,4168.6,0,-0.1,0,0,9.1,1
0,4168.5,0,-0.1,0,0,9.1,1
0,4168.5,0,0,0,0,9.1,1
0,4168.4,0,-0.1,0,0,9.1,1
0,4168.4,0,0,0,0,9.1,1
0,4168.3,0,-0.1,0,0,9.1,1
0,4168.2,0,-0.1,0,0,9.1,1
0,4168.2,0,0,0,0,9.1,1
0,4168.2,0,0,0,0,9.1,1
0,4168.2,0,0,0,0,9.1,1
0,4168.1,0,-0.1,0,0,9.1,1
0,4168.1,0,0,0,0,9.1,1
0,4168,0,-0.1,0,0,9.1,1
0,4167.9,0,-0.1,0,0,9.1,1
0,4167.8,0,-0.1,0,0,9.1,1
0,4167.8,0,0,0,0,9.1,1
0,4167.8,0,0,0,0,9.1,1
0,4167.7,0,-0.1,0,0,9.1,1
0,4167.7,0,0,0,0,9.1,1
0,4167.7,0,0,0,0,9.1,1
0,4167.7,0,0,0,0,9.1,1
0,4167.6,0,-0.1,0,0,9.1,1
0,4167.5,0,-0.1,0,0,9.1,1
0,4167.5,0,0,0,0,9.1,1
0,4167.4,0,-0.1,0,0,9.1,1
0,4167.3,0,-0.1,0,0,9.1,1
0,4167.3,0,0,0,0,9.1,1
0,4167.3,0,0,0,0,9.1,1
0,4167.2,0,-0.1,0,0,9.1,1
0,4167.2,0,0,0,0,9.1,1
0,4167.2,0,0,0,0,9.1,1
0,4167.1,0,-0.1,0,0,9.1,1
0,4167,0,-0.1,0,0,9.1,1
0,4167.1,0,0.1,0,0,9.1,1
134.9,4157.4,134.9,-9.7,0.56083326,0,9.1,1
1923.4,4021.5,1788.5,-135.9,7.7349531,0.6,9.1,0.99950654
2000.5,4004.2,77.1,-17.3,8.0104021,1.1,9.1,0.99909532
2043.5,3992.4,43,-11.8,8.1584694,1.7,9.1,0.99860186
2849.6,3927.6,806.1,-64.8,11.192089,2.5,9.1,0.99794391
2971.8,3909.6,122.2,-18,11.618549,3.3,9.1,0.99728596
2900.7,3906.2,-71.1,-3.4,11.330714,4.1,9.1,0.99662801
2865.7,3901.8,-35,-4.4,11.181388,4.9,9.1,0.99597006
2985.7,3887.8,120,-14,11.607804,5.7,9.1,0.99531211
2993.8,3881.3,8.1,-6.5,11.619836,6.6,9.1,0.99457192
2980.8,3876.9,-13,-4.4,11.556264,7.4,9.1,0.99391397
2782.8,3885.5,-198,8.6,10.812569,8.2,9.1,0.99325602
2664.6,3889.6,-118.2,4.1,10.364228,8.9,9.1,0.99268032
2875.6,3871.8,211,-17.8,11.133748,9.7,9.1,0.99202237
2883.7,3867.1,8.1,-4.7,11.151556,10.5,9.1,0.99136442
2842.8,3866.1,-40.9,-1,10.990549,11.3,9.1,0.99070647
2702.8,3872.1,-140,6,10.465512,12.1,9.1,0.99004852
2293.6,3897,-409.2,24.9,8.9381592,12.7,9.1,0.98955506
1082.5,3978.8,-1211.1,81.8,4.307051,13,9.1,0.98930833
527.3,4019.6,-555.2,40.8,2.1195351,13.1,9.1,0.98922609
474.3,4026.5,-53,6.9,1.909769,13.3,9.1,0.9890616
-19,4062.5,-493.3,36,-0.0771875,13.3,9.1,0.9890616
-106.1,4072.3,-87.1,9.8,-0.43207103,13.2,9.1,0.98914384
15,4067.9,121.1,-4.4,0.0610185,13.2,9.1,0.98914384
654.1,4025.6,639.1,-42.3,2.633145,13.4,9.1,0.98897936
691.1,4022.6,37,-3,2.7800189,13.6,9.1,0.98881487
16,4069.6,-675.1,47,0.0651136,13.6,9.1,0.98881487
-275.1,4091.7,-291.1,22.1,-1.1256267,13.6,9.1,0.98881487
-161.3,4086.8,113.8,-4.9,-0.65920084,13.5,9.1,0.98889711
342.2,4054.5,503.5,-32.3,1.3874499,13.6,9.1,0.98881487
508.2,4042.7,166,-11.8,2.0545001,13.7,9.1,0.98873263
594,4036.3,85.8,-6.4,2.3975622,13.9,9.1,0.98856814
726.1,4026.4,132.1,-9.9,2.923569,14.1,9.1,0.98840365
1095.3,3999.8,369.2,-26.6,4.3809809,14.4,9.1,0.98815692
1694.5,3956,599.2,-43.8,6.703442,14.9,9.1,0.9877457
2488.4,3897.6,793.9,-58.4,9.6987878,15.6,9.1,0.98717
2927.6,3862.1,439.2,-35.5,11.306684,16.4,9.1,0.98651205
2976.7,3852.8,49.1,-9.3,11.46863,17.2,9.1,0.9858541
2983.6,3847.3,6.9,-5.5,11.478804,18,9.1,0.98519615
2979.8,3843,-3.8,-4.3,11.451371,18.9,9.1,0.98445596
2987.6,3838.4,7.8,-4.6,11.467604,19.7,9.1,0.98379801
2994.7,3834.3,7.1,-4.1,11.482578,20.5,9.1,0.98314006
2992.8,3830.9,-1.9,-3.4,11.465118,21.3,9.1,0.98248211
2989.7,3827.9,-3.1,-3,11.444273,22.2,9.1,0.98174192
2967.7,3826.2,-22,-1.7,11.355014,23,9.2,0.98108397
2364.7,3863.9,-603,37.7,9.1369643,23.7,9.2,0.98050827
1429.3,3926.3,-935.4,62.4,5.6118606,24.1,9.2,0.98017929
832.3,3968.5,-597,42.2,3.3029826,24.3,9.2,0.9800148
968.2,3961.8,135.9,-6.7,3.8358148,24.6,9.2,0.97976807
1374.2,3935.3,406,-26.5,5.4078893,24.9,9.2,0.97952134
1305.4,3939.7,-68.8,4.4,5.1428844,25.3,9.2,0.97919237
1470.4,3928.4,165,-11.3,5.7763194,25.7,9.2,0.97886339
1638.4,3916.3,168,-12.1,6.4164659,26.2,9.2,0.97845218
1560.6,3920.5,-77.8,4.2,6.1183323,26.6,9.2,0.9781232
1412.4,3929.8,-148.2,9.3,5.5504495,27,9.2,0.97779423
1418.3,3929.2,5.9,-0.6,5.5727844,27.4,9.2,0.97746525
1594.3,3916.8,176,-12.4,6.2445542,27.8,9.2,0.97713628
1791.5,3902.4,197.2,-14.4,6.9911496,28.3,9.2,0.97672506
1834.5,3898,43,-4.4,7.150881,28.8,9.2,0.97631384
1891.4,3892.8,56.9,-5.2,7.3628419,29.4,9.2,0.97582038
1896.5,3891,5.1,-1.8,7.3792815,29.9,9.2,0.97540916
1985.6,3883.7,89.1,-7.3,7.7114747,30.4,9.2,0.97499794
1408.4,3921.3,-577.2,37.6,5.5227589,30.8,9.2,0.97466897
408.3,3989.8,-1000.1,68.5,1.6290353,30.9,9.2,0.97458673
-48,4023.3,-456.3,33.5,-0.1931184,30.9,9.2,0.97458673
-308.2,4044.7,-260.2,21.4,-1.2465765,30.9,9.2,0.97458673
-515.2,4062.4,-207,17.7,-2.0929485,30.7,9.2,0.97475121
-281.1,4050.4,234.1,-12,-1.1385674,30.6,9.2,0.97483346
305.1,4013.6,586.2,-36.8,1.2245494,30.7,9.2,0.97475121
992.2,3967.2,687.1,-46.4,3.9362558,31,9.2,0.97450448
1480.3,3932.4,488.1,-34.8,5.8211317,31.4,9.2,0.97417551
1229.5,3947,-250.8,14.6,4.8528365,31.7,9.2,0.97392878
710.2,3981.3,-519.3,34.3,2.8275193,31.9,9.2,0.97376429
627.1,3987.7,-83.1,6.4,2.5006867,32.1,9.3,0.9735998
477.1,3998.6,-150,10.9,1.9077321,32.2,9.3,0.97351756
12,4031.4,-465.1,32.8,0.0483768,32.3,9.3,0.97343532
-166.1,4045.2,-178.1,13.8,-0.67190772,32.2,9.3,0.97351756
19,4035.7,185.1,-9.5,0.0766783,32.2,9.3,0.97351756
764.2,3986.4,745.2,-49.3,3.0464069,32.4,9.3,0.97335307
1369.3,3944.1,605.1,-42.3,5.4006561,32.8,9.3,0.9730241
1366.4,3941.7,-2.9,-2.4,5.3859389,33.2,9.3,0.97269512
1140.4,3955.2,-226,13.5,4.5105101,33.5,9.3,0.97244839
1164.2,3952.8,23.8,-2.4,4.6018498,33.8,9.3,0.97220166
612.1,3989.5,-552.1,36.7,2.4419729,34,9.3,0.97203717
64,4027.9,-548.1,38.4,0.2577856,34,9.3,0.97203717
778.2,3981.8,714.2,-46.1,3.0986368,34.2,9.3,0.97187269
1739.5,3916,961.3,-65.8,6.811882,34.7,9.3,0.97146147
1890.4,3902.5,150.9,-13.5,7.377286,35.2,9.3,0.97105025
1894.5,3899.3,4.1,-3.2,7.3872239,35.7,9.3,0.97063903
1761.6,3906,-132.9,6.7,6.8808096,36.2,9.3,0.97022781
1670.4,3910.4,-91.2,4.4,6.5319322,36.7,9.3,0.9698166
1510.4,3919.9,-160,9.5,5.920617,37.1,9.3,0.96948762
1517.5,3918.7,7.1,-1.2,5.9466272,37.5,9.3,0.96915865
1636.4,3909.8,118.9,-8.9,6.3979967,38,9.3,0.96874743
1716.4,3903.2,80,-6.6,6.6994525,38.5,9.3,0.96833621
1733.5,3900.7,17.1,-2.5,6.7618634,38.9,9.3,0.96800724
1765.6,3897.3,32.1,-3.4,6.8810729,39.4,9.3,0.96759602
1942.6,3884.1,177,-13.2,7.5452527,40,9.3,0.96710256
1802.4,3891.8,-140.2,7.7,7.0145803,40.5,9.3,0.96669134
1723.6,3896,-78.8,4.2,6.7151456,41,9.3,0.96628012
1698.5,3896.8,-25.1,0.8,6.6187148,41.4,9.3,0.96595115
1476.4,3911,-222.1,14.2,5.7742004,41.8,9.3,0.96562217
629.2,3968.1,-847.2,57.1,2.4967285,42,9.3,0.96545769
1454.3,3914.5,825.1,-53.6,5.6928573,42.4,9.3,0.96512871
2224.5,3861.6,770.2,-52.9,8.5901292,43,9.3,0.96463525
1364.5,3916.5,-860,54.9,5.3440643,43.4,9.3,0.96430628
1298.3,3921.3,-66.2,4.8,5.0910238,43.8,9.3,0.9639773
1217.3,3926.8,-81,5.5,4.7800936,44.1,9.3,0.96373057
1238.4,3925.6,21.1,-1.2,4.861463,44.5,9.3,0.9634016
1300.5,3921.3,62.1,-4.3,5.0996507,44.8,9.3,0.96315486
1233.3,3925.6,-67.2,4.3,4.8414425,45.2,9.3,0.96282589
1029.3,3939.3,-204,13.7,4.0547215,45.4,9.3,0.9626614
914.2,3947.6,-115.1,8.3,3.6088959,45.7,9.3,0.96241467
1019.2,3941.1,105,-6.5,4.0167691,46,9.3,0.96216794
1090.2,3936.5,71,-4.6,4.2915723,46.3,9.3,0.96192121
1177.3,3930.5,87.1,-6,4.6273776,46.6,9.3,0.96167448
738.3,3959.9,-439,29.4,2.9235942,46.8,9.3,0.96150999
-308.1,4030.8,-1046.4,70.9,-1.2418895,46.8,9.3,0.96150999
-148.2,4024,159.9,-6.8,-0.5963568,46.7,9.3,0.96159224
772.2,3965.2,920.4,-58.8,3.0619274,46.9,9.3,0.96142775
379.2,3991.1,-393,25.9,1.5134251,47,9.3,0.96134551
309.1,3996.8,-70.1,5.7,1.2354109,47.1,9.3,0.96126326
340,3995.8,30.9,-1,1.358572,47.2,9.3,0.96118102
538.2,3983.3,198.2,-12.5,2.1438121,47.3,9.3,0.96109877
1021.3,3950.9,483.1,-32.4,4.0350542,47.6,9.3,0.96085204
1175.4,3939.4,154.1,-11.5,4.6303708,48,9.4,0.96052307
1312.3,3928.9,136.9,-10.5,5.1558955,48.3,9.4,0.96027634
1579.4,3909.6,267.1,-19.3,6.1748222,48.8,9.4,0.95986512
1681.5,3900.8,102.1,-8.8,6.5591952,49.2,9.4,0.95953615
1732.4,3895.6,50.9,-5.2,6.7487374,49.7,9.4,0.95912493
1642.4,3899.9,-90,4.3,6.4051958,50.2,9.4,0.95871371
1257.3,3924.5,-385.1,24.6,4.9342739,50.5,9.4,0.95846698
964.4,3944.2,-292.9,19.7,3.8037865,50.8,9.4,0.95822025
960.4,3945.1,-4,0.9,3.788874,51,9.4,0.95805576
1320.3,3921.2,359.9,-23.9,5.1771604,51.4,9.4,0.95772679
-191.1,4021.6,-1511.4,100.4,-0.76852776,51.4,9.4,0.95772679
-1274.2,4098,-1083.1,76.4,-5.2216716,51,9.4,0.95805576
-622.2,4060.4,652,-37.6,-2.5263809,50.9,9.4,0.958138
1027.1,3953.3,1649.3,-107.1,4.0604344,51.1,9.4,0.95797352
1734.4,3903.3,707.3,-50,6.7698835,51.6,9.4,0.9575623
1618.5,3907.6,-115.9,4.3,6.3244506,52,9.4,0.95723333
1245.6,3930.4,-372.9,22.8,4.8957062,52.4,9.4,0.95690435
1203.3,3932.5,-42.3,2.1,4.7319772,52.7,9.4,0.95665762
967.4,3947.8,-235.9,15.3,3.8191017,53,9.4,0.95641089
796.2,3959.3,-171.2,11.5,3.1523947,53.2,9.4,0.9562464
868.2,3955,72,-4.3,3.433731,53.5,9.4,0.95599967
774.2,3961.4,-94,6.4,3.0669159,53.7,9.4,0.95583518
386.3,3987.9,-387.9,26.5,1.5405258,53.8,9.4,0.95575294
284.2,3996.2,-102.1,8.3,1.13572,53.9,9.4,0.9556707
180.1,4004.5,-104.1,8.3,0.72121045,53.9,9.4,0.9556707
71,4013.4,-109.1,8.9,0.2849514,54,9.4,0.95558845
242.1,4003.4,171.1,-10,0.96922314,54,9.4,0.95558845
526.2,3985.1,284.1,-18.3,2.0969596,54.2,9.4,0.95542397
1119.2,3945.2,593,-39.9,4.4154678,54.5,9.4,0.95517723
1838.5,3895.3,719.3,-49.9,7.1615091,55,9.4,0.95476602
2019.5,3879.9,181,-15.4,7.835458,55.5,9.4,0.9543548
1709.5,3897.6,-310,17.7,6.6629472,56,9.4,0.95394358
1266.5,3925.6,-443,28,4.9717724,56.4,9.4,0.95361461
943.4,3947,-323.1,21.4,3.7235998,56.6,9.4,0.95345012
1109.3,3936.4,165.9,-10.6,4.3666485,56.9,9.4,0.95320339
1269.3,3925.4,160,-11,4.9825102,57.3,9.4,0.95287441
1222.3,3927.8,-47,2.4,4.8009499,57.6,9.4,0.95262768
1371.4,3917.3,149.1,-10.5,5.3721852,58,9.4,0.95229871
1712.6,3893.6,341.2,-23.7,6.6681794,58.5,9.4,0.95188749
1899.2,3879.4,186.6,-14.2,7.3677565,59,9.4,0.95147627
2182.4,3858.7,283.2,-20.7,8.4212269,59.6,9.4,0.95098281
2264.6,3850.8,82.2,-7.9,8.7205217,60.2,9.4,0.95048935
2141.6,3856.7,-123,5.9,8.2595087,60.8,9.4,0.94999589
1767.5,3879.9,-374.1,23.2,6.8577233,61.3,9.4,0.94958467
-47,4000.2,-1814.5,120.3,-0.1880094,61.3,9.4,0.94958467
-607,4042.1,-560,41.9,-2.4535547,61.2,9.4,0.94966691
-263.2,4023.8,343.8,-18.3,-1.0590642,61.1,9.4,0.94974916
22,4008.2,285.2,-15.6,0.0881804,61.1,9.4,0.94974916
249.1,3994.6,227.1,-13.6,0.99505486,61.2,9.4,0.94966691
359.9,3987.9,110.8,-6.7,1.4352452,61.3,9.4,0.94958467
793.1,3959.6,433.2,-28.3,3.1403588,61.5,9.4,0.94942018
1414.3,3917.4,621.2,-42.2,5.5403788,61.9,9.4,0.94909121
1749.4,3892.8,335.1,-24.6,6.8100643,62.4,9.4,0.94867999
1809.5,3886.3,60.1,-6.5,7.0322598,62.9,9.4,0.94826877
1921.5,3876.6,112,-9.7,7.4488869,63.4,9.4,0.94785755
2015.5,3868.3,94,-8.3,7.7965586,64,9.4,0.94736409
1545.5,3897.4,-470,29.1,6.0234317,64.4,9.4,0.94703512
804.3,3946.5,-741.2,49.1,3.17417,64.6,9.4,0.94687063
1132.2,3925.9,327.9,-20.6,4.444904,64.9,9.4,0.9466239
1982.5,3869.3,850.3,-56.6,7.6708872,65.5,9.4,0.94613044
1596.5,3892.4,-386,23.1,6.2142166,65.9,9.4,0.94580146
1149.5,3921.4,-447,29,4.5076493,66.2,9.4,0.94555473
1180.2,3919.8,30.7,-1.6,4.626148,66.6,9.4,0.94522576
1077.3,3926.7,-102.9,6.9,4.2302339,66.9,9.4,0.94497903
1239.4,3916.2,162.1,-10.5,4.8537383,67.2,9.4,0.9447323
1698.6,3885.2,459.2,-31,6.5994007,67.7,9.5,0.94432108
2087.6,3857.8,389,-27.4,8.0535433,68.3,9.5,0.94382762
2265.6,3843.7,178,-14.1,8.7082867,68.9,9.5,0.94333416
2416.6,3831.4,151,-12.3,9.2589612,69.6,9.5,0.94275845
2456.7,3826.4,40.1,-5,9.4003169,70.2,9.5,0.94226499
2448.6,3824.7,-8.1,-1.7,9.3651604,70.9,9.5,0.94168928
943.3,3923,-1505.3,98.3,3.7005659,71.2,9.5,0.94144255
-1021.1,4055.6,-1964.4,132.6,-4.1411732,70.9,9.5,0.94168928
-1430.2,4089.5,-409.1,33.9,-5.8488029,70.5,9.5,0.94201826
-1139.3,4076.6,290.9,-12.9,-4.6444704,70.2,9.5,0.94226499
-975.4,4070.1,163.9,-6.5,-3.9699755,69.9,9.5,0.94251172
-588.2,4047.9,387.2,-22.2,-2.3809748,69.8,9.5,0.94259396
35,4009.2,623.2,-38.7,0.140322,69.8,9.5,0.94259396
1169.3,3934.2,1134.3,-75,4.6002601,70.1,9.5,0.94234723
2121.5,3868.4,952.2,-65.8,8.2068106,70.6,9.5,0.94193601
2785.5,3820.2,664,-48.2,10.641167,71.4,9.5,0.94127807
2875.7,3808.9,90.2,-11.3,10.953254,72.2,9.5,0.94062012
2809.8,3808.9,-65.9,0,10.702247,73,9.5,0.93996217
2827.7,3804.2,17.9,-4.7,10.757136,73.8,9.5,0.93930422
2807.7,3802.4,-20,-1.8,10.675998,74.6,9.5,0.93864627
2558.8,3816,-248.9,13.6,9.7643808,75.3,9.5,0.93807057
2364.6,3827,-194.2,11,9.0493242,75.9,9.5,0.9375771
2123.6,3841.5,-241,14.5,8.1578094,76.5,9.5,0.93708364
1898.6,3855.6,-225,14.1,7.3202422,77,9.5,0.93667242
1866.5,3857.4,-32.1,1.8,7.1998371,77.6,9.5,0.93617896
2103.6,3841.3,237.1,-16.1,8.0805587,78.2,9.5,0.9356855
1972.6,3848.8,-131,7.5,7.5921429,78.7,9.5,0.93527428
1812.5,3858.6,-160.1,9.8,6.9937125,79.2,9.5,0.93486306
1568.5,3874.6,-244,16,6.0773101,79.6,9.5,0.93453409
165.2,3968.3,-1403.3,93.7,0.65556316,79.7,9.5,0.93445185
-128.1,3991.1,-293.3,22.8,-0.51125991,79.7,9.5,0.93445185
443.1,3957.6,571.2,-33.5,1.7536126,79.8,9.5,0.9343696
957.1,3924.8,514,-32.8,3.7564261,80.1,9.5,0.93412287
1092.4,3915.6,135.3,-9.2,4.2774014,80.4,9.5,0.93387614
937.2,3925.6,-155.2,10,3.6790723,80.6,9.5,0.93371165
774.2,3936.8,-163,11.2,3.0478706,80.8,9.5,0.93354717
868.2,3931.3,94,-5.5,3.4131547,81.1,9.5,0.93330044
922.2,3928,54,-3.3,3.6224016,81.3,9.5,0.93313595
785.3,3937.3,-136.9,9.3,3.0919617,81.6,9.5,0.93288922
314.1,3969.2,-471.2,31.9,1.2467257,81.6,9.5,0.93288922
236.1,3976.2,-78,7,0.93878082,81.7,9.5,0.93280697
665.2,3949.4,429.1,-26.8,2.6271409,81.9,9.5,0.93264249
949.3,3930.7,284.1,-18.7,3.7314135,82.2,9.5,0.93239576
776.2,3941.7,-173.1,11,3.0595475,82.4,9.5,0.93223127
513.2,3959.4,-263,17.7,2.0319641,82.5,9.5,0.93214903
571.1,3956.6,57.9,-2.8,2.2596143,82.7,9.5,0.93198454
858.2,3938.2,287.1,-18.4,3.3797632,82.9,9.5,0.93182005
962.3,3931,104.1,-7.2,3.7828013,83.2,9.5,0.93157332
715.3,3947,-247,16,2.8232891,83.4,9.5,0.93140883
288.2,3975.8,-427.1,28.8,1.1458256,83.5,9.5,0.93132659
434,3967.7,145.8,-8.1,1.7219818,83.6,9.5,0.93124435
728.1,3949,294.1,-18.7,2.8752669,83.8,9.6,0.93107986
870.1,3939.4,142,-9.6,3.4276719,84,9.6,0.93091537
1113.4,3923,243.3,-16.4,4.3678682,84.3,9.6,0.93066864
1657.3,3886,543.9,-37,6.4402678,84.8,9.6,0.93025742
2331.4,3839.2,674.1,-46.8,8.9507109,85.4,9.6,0.92976396
2438.5,3828.6,107.1,-10.6,9.3360411,86.1,9.6,0.92918826
2361.6,3830.4,-76.9,1.8,9.0458726,86.8,9.6,0.92861255
1777.5,3866.5,-584.1,36.1,6.8727038,87.3,9.6,0.92820133
1089.5,3911.5,-688,45,4.2615792,87.6,9.6,0.9279546
459.3,3954.5,-630.2,43,1.8163018,87.7,9.6,0.92787236
321.2,3966.2,-138.1,11.7,1.2739434,87.8,9.6,0.92779011
897.1,3930.1,575.9,-36.1,3.5256927,88,9.6,0.92762563
698.2,3943.3,-198.9,13.2,2.7532121,88.2,9.6,0.92746114
1965.3,3860.1,1267.1,-83.2,7.5862545,88.8,9.6,0.92696768
2101.5,3847.9,136.2,-12.2,8.0863619,89.4,9.6,0.92647422
2,3984.6,-2099.5,136.7,0.0079692,89.4,9.6,0.92647422
-53,3991.5,-55,6.9,-0.2115495,89.4,9.6,0.92647422
441.1,3962.4,494.1,-29.1,1.7478146,89.5,9.6,0.92639197
758.1,3942.2,317,-20.2,2.9885818,89.7,9.6,0.92622749
716.2,3945,-41.9,2.8,2.825409,89.9,9.6,0.926063
449.3,3963,-266.9,18,1.7805759,90,9.6,0.92598075
86,3988.1,-363.3,25.1,0.3429766,90,9.6,0.92598075
186.1,3983.3,100.1,-4.8,0.74129213,90.1,9.6,0.92589851
757.1,3946.7,571,-36.6,2.9880466,90.3,9.6,0.92573402
1480.5,3898.4,723.4,-48.3,5.7715812,90.7,9.6,0.92540505
1452.4,3897.8,-28.1,-0.6,5.6611647,91.1,9.6,0.92507608
329.3,3970.8,-1123.1,73,1.3075844,91.2,9.6,0.92499383
22,3993,-307.3,22.2,0.087846,91.2,9.6,0.92499383
89,3990.9,67,-2.1,0.3551901,91.2,9.6,0.92499383
96,3991.9,7,1,0.3832224,91.3,9.6,0.92491159
654.1,3956.4,558.1,-35.5,2.5878812,91.4,9.6,0.92482934
484.1,3967.1,-170,10.7,1.9204731,91.6,9.6,0.92466486
-132.1,4007.5,-616.2,40.4,-0.52939075,91.5,9.6,0.9247471
-301.1,4020.7,-169,13.2,-1.2106328,91.5,9.6,0.9247471
-218.1,4017.3,83,-3.4,-0.87617313,91.4,9.6,0.92482934
29,4003.3,247.1,-14,0.1160957,91.4,9.6,0.92482934
475,3974.7,446,-28.6,1.8879825,91.5,9.6,0.9247471
125.1,3997.4,-349.9,22.7,0.50007474,91.6,9.6,0.92466486
-83,4011.3,-208.1,13.9,-0.3329379,91.6,9.6,0.92466486
-39,4009.6,44,-1.7,-0.1563744,91.5,9.6,0.9247471
-57,4011.8,-18,2.2,-0.2286726,91.5,9.6,0.9247471
142.2,4000.4,199.2,-11.4,0.56885688,91.6,9.6,0.92466486
175.1,3998.6,32.9,-1.8,0.70015486,91.6,9.6,0.92466486
132.1,4001.8,-43,3.2,0.52863778,91.6,9.6,0.92466486
1082.3,3939.6,950.2,-62.2,4.2638291,91.9,9.6,0.92441813
1325.4,3921.2,243.1,-18.4,5.1971585,92.3,9.6,0.92408915
1186.2,3928.1,-139.2,6.9,4.6595122,92.6,9.6,0.92384242
1459.4,3908.7,273.2,-19.4,5.7043568,93,9.6,0.92351345
1747.5,3887.8,288.1,-20.9,6.7939305,93.5,9.6,0.92310223
1471.5,3903.4,-276,15.6,5.7438531,93.9,9.6,0.92277325
408.2,3972.5,-1063.3,69.1,1.6215745,94.1,9.6,0.92260877
1170.2,3923.9,762,-48.6,4.5917478,94.4,9.6,0.92236204
2059.5,3864.2,889.3,-59.7,7.9583199,95,9.6,0.92186857
1144.4,3921.1,-915.1,56.9,4.4873068,95.3,9.6,0.92162184
900.3,3937.3,-244.1,16.2,3.5447512,95.5,9.6,0.92145736
655.2,3953.9,-245.1,16.6,2.5905953,95.7,9.6,0.92129287
632.4,3956.3,-22.8,2.4,2.5019641,95.9,9.6,0.92112838
1123.3,3924.5,490.9,-31.8,4.4083908,96.2,9.6,0.92088165
1262.2,3914.3,138.9,-10.2,4.9406295,96.5,9.6,0.92063492
1003.4,3930.3,-258.8,16,3.943663,96.8,9.6,0.92038819
910.3,3936.4,-93.1,6.1,3.5833049,97.1,9.6,0.92014146
342.2,3974.1,-568.1,37.7,1.359937,97.2,9.6,0.92005922
128.2,3989.9,-214,15.8,0.51150518,97.2,9.6,0.92005922
342,3977.5,213.8,-12.4,1.360305,97.3,9.6,0.91997697
36,3998.6,-306,21.1,0.1439496,97.3,9.6,0.91997697
-139,4011.1,-175,12.5,-0.5575429,97.3,9.6,0.91997697
-177,4015.5,-38,4.4,-0.7107435,97.2,9.6,0.92005922
-33,4007.6,144,-7.9,-0.1322508,97.2,9.6,0.92005922
-12,4007.3,21,-0.3,-0.0480876,97.2,9.6,0.92005922
136.1,3999.2,148.1,-8.1,0.54429112,97.2,9.6,0.92005922
533.2,3973.5,397.1,-25.7,2.1186702,97.4,9.6,0.91989473
744.1,3958.9,210.9,-14.6,2.9458175,97.6,9.6,0.91973024
841.3,3951.5,97.2,-7.4,3.324397,97.8,9.6,0.91956575
858.2,3949.5,16.9,-2,3.3894609,98.1,9.6,0.91931902
933.2,3943.7,75,-5.8,3.6802608,98.3,9.6,0.91915454
921.4,3943.7,-11.8,0,3.6337252,98.6,9.6,0.9189078
956.2,3940.7,34.8,-3,3.7680973,98.9,9.6,0.91866107
1338.4,3914.8,382.2,-25.9,5.2395683,99.2,9.6,0.91841434
2421.5,3841.8,1083.1,-73,9.3029187,99.9,9.6,0.91783864
2876.6,3807.7,455.1,-34.1,10.95323,100.7,9.6,0.91718069
1978.7,3861.8,-897.9,54.1,7.6413437,101.2,9.6,0.91676947
914.3,3930.6,-1064.4,68.8,3.5937476,101.5,9.6,0.91652274
942.2,3930.2,27.9,-0.4,3.7030344,101.8,9.6,0.91627601
936.2,3931.2,-6,1,3.6803894,102,9.6,0.91611152
1014.2,3926.3,78,-4.9,3.9820535,102.3,9.6,0.91586479
1079.3,3922,65.1,-4.3,4.2330146,102.6,9.6,0.91561806
1066.3,3922.6,-13,0.6,4.1826684,102.9,9.6,0.91537133
1070.2,3922.1,3.9,-0.5,4.1974314,103.2,9.6,0.9151246
1074.3,3921.6,4.1,-0.5,4.2129749,103.5,9.6,0.91487787
1079.2,3921,4.9,-0.6,4.2315432,103.8,9.6,0.91463114
1118.3,3918.1,39.1,-2.9,4.3816112,104.1,9.6,0.91438441
1306.4,3905.2,188.1,-12.9,5.1017533,104.5,9.6,0.91405543
1449.5,3894.9,143.1,-10.3,5.6456576,104.9,9.6,0.91372646
1515.4,3889.4,65.9,-5.5,5.8939968,105.3,9.6,0.91339748
1540.4,3886.6,25,-2.8,5.9869186,105.7,9.6,0.91306851
1571.4,3883.5,31,-3.1,6.1025319,106.2,9.6,0.91265729
1570.4,3882.5,-1,-1,6.097078,106.6,9.6,0.91232832
1466.4,3888.4,-104,5.9,5.7019498,107,9.6,0.91199934
1451.4,3888.8,-15,0.4,5.6442043,107.4,9.6,0.91167037
1362.5,3894.1,-88.9,5.3,5.3057112,107.8,9.6,0.91134139
1223.4,3903,-139.1,8.9,4.7749302,108.1,9.6,0.91109466
1246.3,3901.4,22.9,-1.6,4.8623148,108.5,9.6,0.91076569
1217.3,3903.2,-29,1.8,4.7513654,108.8,9.6,0.91051896
1184.3,3905.2,-33,2,4.6249284,109.1,9.6,0.91027223
1153.3,3907.1,-31,1.9,4.5060584,109.5,9.6,0.90994325
1108.3,3910,-45,2.9,4.333453,109.8,9.6,0.90969652
1167.3,3906.2,59,-3.8,4.5597073,110.1,9.6,0.90944979
1052.3,3913.6,-115,7.4,4.1182813,110.4,9.6,0.90920306
1115.4,3909.5,63.1,-4.1,4.3606563,110.7,9.6,0.90895633
644.3,3940.7,-471.1,31.2,2.538993,110.9,9.6,0.90879184
-112.2,3991.3,-756.5,50.6,-0.44782386,110.8,9.6,0.90887409
-131,3995.7,-18.8,4.4,-0.5234367,110.8,9.6,0.90887409
237,3974.6,368,-21.1,0.9419802,110.9,9.6,0.90879184
1163.3,3914.2,926.3,-60.4,4.5533889,111.2,9.6,0.90854511
1729.3,3875,566,-39.2,6.7010375,111.7,9.6,0.90813389
1666.4,3876.3,-62.9,1.3,6.4594663,112.1,9.6,0.90780492
1938.5,3856.5,272.1,-19.8,7.4758252,112.7,9.6,0.90731146
2204.5,3836.6,266,-19.9,8.4577847,113.3,9.6,0.90681799
1843.5,3857.7,-361,21.1,7.1116699,113.8,9.6,0.90640678
394.3,3952.5,-1449.2,94.8,1.5584707,113.9,9.6,0.90632453
-378.2,4005.9,-772.5,53.4,-1.5150314,113.8,9.6,0.90640678
-461,4015.6,-82.8,9.7,-1.8511916,113.7,9.6,0.90648902
-547.1,4024.6,-86.1,9,-2.2018587,113.5,9.6,0.90665351
-713.3,4038.6,-166.2,14,-2.8807334,113.3,9.6,0.90681799
-749.3,4044.1,-36,5.5,-3.0302441,113.1,9.6,0.90698248
-739.1,4046.2,10.2,2.1,-2.9905464,112.9,9.6,0.90714697
-700.2,4046.1,38.9,-0.1,-2.8330792,112.7,9.6,0.90731146
-680.2,4047.1,20,1,-2.7528374,112.5,9.6,0.90747594
-687.3,4049.5,-7.1,2.4,-2.7832214,112.3,9.6,0.90764043
-671.1,4050.3,16.2,0.8,-2.7181563,112.2,9.6,0.90772267
-624.1,4049,47,-1.3,-2.5269809,112,9.6,0.90788716
-606.1,4049.4,18,0.4,-2.4543413,111.8,9.6,0.90805165
-806.1,4063.9,-200,14.5,-3.2759098,111.6,9.6,0.90821614
-1081.2,4083.7,-275.1,19.8,-4.4152964,111.3,9.6,0.90846287
-994.4,4080.6,86.8,-3.1,-4.0577486,111,9.6,0.9087096
-557.2,4054,437.2,-26.6,-2.2588888,110.9,9.6,0.90879184
-296.2,4037.6,261,-16.4,-1.1959371,110.8,9.6,0.90887409
-311.2,4038.7,-15,1.1,-1.2568434,110.7,9.6,0.90895633
-1140.3,4093.4,-829.1,54.7,-4.667704,110.4,9.6,0.90920306
-1465.3,4117.2,-325,23.8,-6.0329332,110,9.6,0.90953203
-1283.3,4108.5,182,-8.7,-5.2724381,109.6,9.6,0.90986101
-893.3,4085.4,390,-23.1,-3.6494878,109.4,9.6,0.9100255
-700.3,4073.9,193,-11.5,-2.8529522,109.2,9.6,0.91018998
-487.1,4060.5,213.2,-13.4,-1.9778696,109,9.6,0.91035447
-204.1,4042.3,283,-18.2,-0.82503343,109,9.6,0.91035447
-20,4029.9,184.1,-12.4,-0.080598,109,9.6,0.91035447
32,4026.6,52,-3.3,0.1288512,109,9.6,0.91035447
32,4026.1,0,-0.5,0.1288352,109,9.6,0.91035447
32,4025.8,0,-0.3,0.1288256,109,9.6,0.91035447
32,4025.6,0,-0.2,0.1288192,109,9.6,0.91035447
284.2,4009,252.2,-16.6,1.1393578,109.1,9.6,0.91027223
1523.2,3926.9,1239,-82.1,5.9814541,109.5,9.6,0.90994325
880.3,3964.9,-642.9,38,3.4903015,109.7,9.6,0.90977876
532.2,3986.4,-348.1,21.5,2.1215621,109.9,9.6,0.90961428
264.2,4003.8,-268,17.4,1.057804,110,9.6,0.90953203
173.1,4010.2,-91.1,6.4,0.69416562,110,9.6,0.90953203
291.1,4002.9,118,-7.3,1.1652442,110.1,9.6,0.90944979
518,3987.8,226.9,-15.1,2.0656804,110.2,9.6,0.90936755
846.2,3965.5,328.2,-22.3,3.3556061,110.5,9.6,0.90912082
520.3,3985.5,-325.9,20,2.0736557,110.6,9.6,0.90903857
531.1,3984.5,10.8,-1,2.116168,110.8,9.6,0.90887409
836.2,3964,305.1,-20.5,3.3146968,111,9.6,0.9087096
1064.3,3947.8,228.1,-16.2,4.2016435,111.3,9.6,0.90846287
1399.3,3924.1,335,-23.7,5.4909931,111.7,9.6,0.90813389
1248.4,3931.7,-150.9,7.6,4.9083343,112,9.6,0.90788716
1060.3,3942.6,-188.1,10.9,4.1803388,112.3,9.6,0.90764043
1440.3,3916.8,380,-25.8,5.641367,112.7,9.6,0.90731146
1565.4,3906.5,125.1,-10.3,6.1152351,113.2,9.6,0.90690024
1211.5,3927.8,-353.9,21.3,4.7585297,113.5,9.6,0.90665351
788.2,3954.8,-423.3,27,3.1171734,113.7,9.6,0.90648902
206.1,3993.7,-582.1,38.9,0.82310157,113.8,9.6,0.90640678
222.2,3994.3,16.1,0.6,0.88753346,113.8,9.6,0.90640678
-45,4012.4,-267.2,18.1,-0.180558,113.8,9.6,0.90640678
-32,4013.2,13,0.8,-0.1284224,113.8,9.6,0.90640678
310.1,3992.6,342.1,-20.6,1.2381053,113.9,9.6,0.90632453
187.1,4000.8,-123,8.2,0.74854968,113.9,9.6,0.90632453
504.1,3980.4,317,-20.4,2.0065196,114.1,9.6,0.90616005
346.1,3990.4,-158,10,1.3810774,114.2,9.6,0.9060778
272,3995.4,-74.1,5,1.0867488,114.3,9.6,0.90599556
-27,4014.9,-299,19.5,-0.1084023,114.3,9.6,0.90599556
-754.1,4064,-727.1,49.1,-3.0646624,114.1,9.6,0.90616005
-515.2,4051.4,238.9,-12.6,-2.0872813,113.9,9.6,0.90632453
-168.2,4030.2,347,-21.2,-0.67787964,113.9,9.6,0.90632453
-159,4030.2,9.2,0,-0.6408018,113.8,9.6,0.90640678
377,3996.2,536,-34,1.5065674,113.9,9.6,0.90632453
1130.2,3945.4,753.2,-50.8,4.4590911,114.2,9.6,0.9060778
1461.4,3920.7,331.2,-24.7,5.729711,114.6,9.6,0.90574883
1558.4,3911.3,97,-9.4,6.0953699,115.1,9.6,0.90533761
1713.4,3898.4,155,-12.9,6.6795186,115.5,9.6,0.90500864
1410.4,3915.7,-303,17.3,5.5227033,115.9,9.6,0.90467966
1489.4,3908.9,79,-6.8,5.8219157,116.3,9.6,0.90435069
1737.4,3891,248,-17.9,6.7602234,116.8,9.6,0.90393947
1306.3,3917.1,-431.1,26.1,5.1169077,117.2,9.6,0.90361049
1204.3,3923,-102,5.9,4.7244689,117.5,9.6,0.90336376
659.3,3958.4,-545,35.4,2.6097731,117.7,9.6,0.90319928
147.3,3993.3,-512,34.9,0.58821309,117.7,9.6,0.90319928
2,4004.8,-145.3,11.5,0.0080096,117.8,9.6,0.90311703
185,3994.6,183,-10.2,0.739001,117.8,9.6,0.90311703
52,4004.4,-133,9.8,0.2082288,117.8,9.6,0.90311703
-69,4012.8,-121,8.4,-0.2768832,117.8,9.6,0.90311703
-125.2,4017.9,-56.2,5.1,-0.50304108,117.8,9.6,0.90311703
-65,4015.3,60.2,-2.6,-0.2609945,117.8,9.6,0.90311703
-10,4012.6,55,-2.7,-0.040126,117.7,9.6,0.90319928
-115,4020.3,-105,7.7,-0.4623345,117.7,9.6,0.90319928
-64,4018,51,-2.3,-0.257152,117.7,9.6,0.90319928
-128.2,4023,-64.2,5,-0.5157486,117.7,9.6,0.90319928
124.1,4008,252.3,-15,0.4973928,117.7,9.6,0.90319928
690.1,3970.5,566,-37.5,2.7400421,117.9,9.6,0.90303479
514.2,3980.7,-175.9,10.2,2.0468759,118,9.6,0.90295255
655.2,3970.9,141,-9.8,2.6017337,118.2,9.6,0.90278806
598.3,3973.8,-56.9,2.9,2.3775245,118.4,9.6,0.90262357
663.1,3969,64.8,-4.8,2.6318439,118.6,9.6,0.90245908
852.2,3955.9,189.1,-13.1,3.371218,118.8,9.6,0.9022946
565.2,3973.8,-287,17.9,2.2459918,119,9.6,0.90213011
-281.2,4029.2,-846.4,55.4,-1.133011,118.9,9.6,0.90221235
-317,4034,-35.8,4.8,-1.278778,118.8,9.6,0.9022946
-278.1,4033.3,38.9,-0.7,-1.1216607,118.7,9.6,0.90237684
-408.1,4043.4,-130,10.1,-1.6501115,118.6,9.6,0.90245908
-150.2,4027.8,257.9,-15.6,-0.60497556,118.6,9.6,0.90245908
-56,4022.2,94.2,-5.6,-0.2252432,118.5,9.6,0.90254133
203,4006.2,259,-16,0.8132586,118.6,9.6,0.90245908
581.1,3980.8,378.1,-25.4,2.3132429,118.8,9.6,0.9022946
530.3,3982.9,-50.8,2.1,2.1121319,118.9,9.6,0.90221235
1097.1,3944.6,566.8,-38.3,4.3276207,119.2,9.6,0.90196562
1418.3,3921.1,321.2,-23.5,5.5612961,119.6,9.6,0.90163665
1687.4,3900.6,269.1,-20.5,6.5818724,120.1,9.6,0.90122543
2241.5,3861.3,554.1,-39.3,8.655104,120.7,9.6,0.90073197
1860.6,3882.2,-380.9,20.9,7.2232213,121.2,9.6,0.90032075
1895.3,3877.6,34.7,-4.6,7.3492153,121.7,9.6,0.89990953
1553.4,3897.9,-341.9,20.3,6.0549979,122.2,9.6,0.89949831
1060.3,3929.3,-493.1,31.4,4.1662368,122.5,9.6,0.89925158
577.3,3961.5,-483,32.2,2.286974,122.6,9.6,0.89916934
177.2,3989.3,-400.1,27.8,0.70690396,122.7,9.6,0.8990871
1,4002.9,-176.2,13.6,0.0040029,122.7,9.6,0.8990871
-142,4013.7,-143,10.8,-0.5699454,122.6,9.6,0.89916934
399.1,3980.4,541.1,-33.3,1.5885776,122.7,9.6,0.8990871
1222.3,3925.8,823.2,-54.6,4.7985053,123.1,9.6,0.89875812
1245.2,3921.9,22.9,-3.9,4.8835499,123.4,9.6,0.89851139
1277.4,3918.1,32.2,-3.8,5.0049809,123.8,9.6,0.89818242
1610.3,3894.5,332.9,-23.6,6.2713133,124.2,9.6,0.89785344
1300.4,3912.9,-309.9,18.4,5.0883352,124.6,9.6,0.89752447
649.3,3955.1,-651.1,42.2,2.5680464,124.8,9.6,0.89735998
288.1,3980,-361.2,24.9,1.146638,124.8,9.6,0.89735998
1079.3,3929,791.2,-51,4.2405697,125.1,9.6,0.89711325
1103.3,3926.1,24,-2.9,4.3316661,125.5,9.6,0.89678428
1139.3,3922.8,36,-3.3,4.469246,125.8,9.6,0.89653754
1459.4,3900.8,320.1,-22,5.6928275,126.2,9.6,0.89620857
1212.4,3915.4,-247,14.6,4.747031,126.5,9.6,0.89596184
1252.3,3912.1,39.9,-3.3,4.8991228,126.9,9.6,0.89563286
1514.3,3893.9,262,-18.2,5.8965328,127.3,9.6,0.89530389
1263.3,3909,-251,15.1,4.9382397,127.6,9.6,0.89505716
1369.4,3901.3,106.1,-7.7,5.3424402,128,9.6,0.89472818
1705.5,3878.1,336.1,-23.2,6.6140995,128.5,9.6,0.89431697
1201.3,3909.7,-504.2,31.6,4.6967226,128.8,9.6,0.89407024
1101.4,3916.2,-99.9,6.5,4.3133027,129.1,9.6,0.89382351
1228.4,3907.7,127,-8.5,4.8002187,129.5,9.6,0.89349453
1550.4,3885.8,322,-21.9,6.0245443,129.9,9.6,0.89316556
897.2,3927.7,-653.2,41.9,3.5239324,130.1,9.6,0.89300107
890.2,3928.8,-7,1.1,3.4974178,130.4,9.5,0.89275434
837.3,3932.7,-52.9,3.9,3.2928497,130.6,9.6,0.89258985
992.4,3922.7,155.1,-10,3.8928875,130.9,9.6,0.89234312
1413.3,3894.4,420.9,-28.3,5.5039555,131.3,9.5,0.89201415
871.2,3929,-542.1,34.6,3.4229448,131.5,9.5,0.89184966
1375.3,3895.9,504.1,-33.1,5.3580313,131.9,9.6,0.89152068
2048.3,3850.2,673,-45.7,7.8863647,132.5,9.6,0.89102722
1714.6,3869.4,-333.7,19.2,6.6344732,133,9.6,0.890616
1169.4,3904.2,-545.2,34.8,4.5655715,133.3,9.6,0.89036927
1804.4,3862.4,635,-41.8,6.9693146,133.8,9.6,0.88995806
1978.5,3849,174.1,-13.4,7.6152465,134.3,9.6,0.88954684
520.2,3943.9,-1458.3,94.9,2.0516168,134.5,9.6,0.88938235
459.1,3950.4,-61.1,6.5,1.8136286,134.6,9.6,0.88930011
1348.2,3893,889.1,-57.4,5.2485426,135,9.6,0.88897113
1269.3,3896.9,-78.9,3.9,4.9463352,135.3,9.6,0.8887244
1221.3,3899.3,-48,2.4,4.7622151,135.7,9.6,0.88839543
1444.2,3884,222.9,-15.3,5.6092728,136.1,9.6,0.88806645
1390.5,3886.5,-53.7,2.5,5.4041783,136.5,9.6,0.88773748
1942.4,3849.2,551.9,-37.3,7.4766861,137,9.6,0.88732626
1846.5,3853.3,-95.9,4.1,7.1151184,137.5,9.6,0.88691504
1032.3,3905.9,-814.2,52.6,4.0320606,137.8,9.6,0.88666831
912.2,3914.8,-120.1,8.9,3.5710806,138.1,9.6,0.88642158
1471.4,3878.4,559.2,-36.4,5.7066778,138.5,9.6,0.88609261
1249.3,3892,-222.1,13.6,4.8622756,138.8,9.6,0.88584588
657.2,3931.3,-592.1,39.3,2.5836504,139,9.6,0.88568139
1455.4,3879.5,798.2,-51.8,5.6462243,139.4,9.6,0.88535241
1899.5,3848.7,444.1,-30.8,7.3106057,139.9,9.6,0.8849412
1141.3,3896.9,-758.2,48.2,4.447532,140.2,9.6,0.88469447
285.2,3954.4,-856.1,57.5,1.1277949,140.3,9.6,0.88461222
566.1,3938.3,280.9,-16.1,2.2294716,140.5,9.6,0.88444773
703.2,3930.2,137.1,-8.1,2.7637166,140.7,9.6,0.88428325
1046.4,3907.8,343.2,-22.4,4.0891219,141,9.6,0.88403652
966.4,3912.6,-80,4.8,3.7811366,141.2,9.6,0.88387203
245.3,3960.6,-721.1,48,0.97153518,141.3,9.6,0.88378979
-163.2,3989.2,-408.5,28.6,-0.65103744,141.3,9.6,0.88378979
-33,3983.3,130.2,-5.9,-0.1314489,141.3,9.6,0.88378979
61,3979.6,94,-3.7,0.2427556,141.3,9.6,0.88378979
-40,3987,-101,7.4,-0.15948,141.3,9.6,0.88378979
683.2,3941.3,723.2,-45.7,2.6926962,141.4,9.6,0.88370754
541.3,3950,-141.9,8.7,2.138135,141.6,9.6,0.88354305
65,3981.8,-476.3,31.8,0.258817,141.6,9.6,0.88354305
1141.1,3911.7,1076.1,-70.1,4.4636409,141.9,9.6,0.88329632
1794.4,3866.3,653.3,-45.4,6.9376887,142.4,9.6,0.88288511
1488.5,3883.2,-305.9,16.9,5.7801432,142.8,9.6,0.88255613
2084.4,3842,595.9,-41.2,8.0082648,143.4,9.6,0.88206267
2490.4,3811.9,406,-30.1,9.4931558,144.1,9.6,0.88148696
1768.6,3855.9,-721.8,44,6.8195447,144.6,9.6,0.88107575
1377.4,3880.8,-391.2,24.9,5.3454139,145,9.6,0.88074677
1394.4,3879.5,17,-1.3,5.4095748,145.4,9.6,0.8804178
1663.5,3861.2,269.1,-18.3,6.4231062,145.8,9.6,0.88008882
2352.6,3814.3,689.1,-46.9,8.9735222,146.5,9.6,0.87951312
1833.5,3845.6,-519.1,31.3,7.0509076,147,9.6,0.8791019
1577.5,3861.5,-256,15.9,6.0915162,147.4,9.6,0.87877293
1967.6,3835.2,390.1,-26.3,7.5461395,148,9.6,0.87827946
1004.3,3897.7,-963.3,62.5,3.9144601,148.2,9.6,0.87811498
56,3962.4,-948.3,64.7,0.2218944,148.3,9.6,0.87803273
482.1,3937.7,426.1,-24.7,1.8983652,148.4,9.6,0.87795049
119.2,3963.2,-362.9,25.5,0.47241344,148.4,9.6,0.87795049
479,3941.6,359.8,-21.6,1.8880264,148.6,9.6,0.877786
1111.2,3900.2,632.2,-41.4,4.3339022,148.9,9.6,0.87753927
1156.4,3896.1,45.2,-4.1,4.50545,149.2,9.6,0.87729254
995.3,3906,-161.1,9.9,3.8876418,149.5,9.6,0.87704581
866.1,3914.5,-129.2,8.5,3.3903484,149.7,9.6,0.87688132
1012.2,3905,146.1,-9.5,3.952641,150,9.6,0.87663459
251.2,3955.5,-761,50.5,0.9936216,150.1,9.6,0.87655235
636.2,3932,385,-23.5,2.5015384,150.3,9.6,0.87638786
500.3,3941.5,-135.9,9.5,1.9719324,150.4,9.6,0.87630562
234.3,3960,-266,18.5,0.927828,150.5,9.6,0.87622337
1584.1,3871.6,1349.8,-88.4,6.1330016,150.9,9.6,0.8758944
1739.4,3858.3,155.3,-13.3,6.711127,151.4,9.6,0.87548318
2143.5,3829,404.1,-29.3,8.2074615,152,9.6,0.87498972
2564.7,3798,421.2,-31,9.7407306,152.7,9.6,0.87441401
1707.7,3850.9,-857,52.9,6.5761819,153.2,9.6,0.8740028
1588.5,3858.1,-119.2,7.2,6.1285919,153.6,9.6,0.87367382
1245.3,3880.3,-343.2,22.2,4.8321376,153.9,9.6,0.87342709
979.3,3898.5,-266,18.2,3.817801,154.2,9.6,0.87318036
610.3,3924,-369,25.5,2.3948172,154.4,9.6,0.87301587
-151.2,3975.7,-761.5,51.7,-0.60112584,154.4,9.6,0.87301587
-443,3998.7,-291.8,23,-1.7714241,154.2,9.6,0.87318036
-332.1,3994.9,110.9,-3.8,-1.3267063,154.1,9.6,0.8732626
-176.2,3987.3,155.9,-7.6,-0.70256226,154.1,9.6,0.8732626
316.1,3957.2,492.3,-30.1,1.2508709,154.2,9.6,0.87318036
446.1,3948.9,130,-8.3,1.7616043,154.3,9.6,0.87309812
-339,4000.5,-785.1,51.6,-1.3561695,154.2,9.6,0.87318036
-152.1,3990.7,186.9,-9.8,-0.60698547,154.2,9.6,0.87318036
328.1,3961.2,480.2,-29.5,1.2996697,154.3,9.6,0.87309812
760.2,3932.4,432.1,-28.8,2.9894105,154.5,9.6,0.87293363
642.1,3939.3,-118.1,6.9,2.5294245,154.6,9.6,0.87285139
-81,3986.3,-723.1,47,-0.3228903,154.6,9.6,0.87285139
554.2,3947,635.2,-39.3,2.1874274,154.8,9.6,0.8726869
1273.1,3898.7,718.9,-48.3,4.963435,155.1,9.6,0.87244017
847.3,3924.7,-425.8,26,3.3253983,155.4,9.6,0.87219344
514.2,3946.5,-333.1,21.8,2.0292903,155.5,9.6,0.87211119
1207.2,3901,693,-45.5,4.7092872,155.8,9.6,0.87186446
1079.2,3907.7,-128,6.7,4.2171898,156.1,9.6,0.87161773
389.2,3952.8,-690,45.1,1.5384298,156.2,9.6,0.87153549
1155.3,3903.1,766.1,-49.7,4.5092514,156.6,9.6,0.87120651
936.3,3916.2,-219,13.1,3.6667381,156.8,9.6,0.87104203
-110.1,3984.8,-1046.4,68.6,-0.43872648,156.8,9.6,0.87104203
-71,3985.1,39.1,0.3,-0.2829421,156.8,9.6,0.87104203
