Repository: wgc-share/multi-temp-condition-battery-cycle-data

# Temperature-Aware SOC Estimation Dataset

This dataset contains processed lithium-ion battery discharge segments for state-of-charge (SOC) estimation under multiple temperatures and operating conditions. The measurements were collected using 18650-type LiNi0.6Co0.2Mn0.2O2 cells on a programmable battery test platform.

## File structure

```text
random/
  10C/
  15-20C/
  25C/
  30-35C/
  40C/

detailed/
  10C/
  15-20C/
  25C/
  30-35C/
  40C/
```

The `random` directory contains Staircase, Congested, Highway, and Urban current-profile families. The `detailed` directory contains US06-HWY, HWFET, REP05, EUDC, DST, ARTERIAL, UDDS, SC03, LA92, NYCC, NUREMBERG, and MANHATTAN profiles.

File: detailed/10C/detailed_us06_hwy_cycle291_cap1360p7mAh.csv (part 1 of 7)
Current(mA),Voltage(mV),dI(mA),dV(mV),Power(W),RawCapacity(mAh),T(C),SOC
0,4196.1,0,0,0,0,8.8,1
0,4195,0,-1.1,0,0,8.8,1
0,4194.4,0,-0.6,0,0,8.8,1
0,4193.9,0,-0.5,0,0,8.8,1
0,4193.5,0,-0.4,0,0,8.8,1
0,4193.1,0,-0.4,0,0,8.8,1
0,4192.7,0,-0.4,0,0,8.8,1
0,4192.4,0,-0.3,0,0,8.8,1
0,4192.1,0,-0.3,0,0,8.8,1
0,4191.8,0,-0.3,0,0,8.8,1
0,4191.5,0,-0.3,0,0,8.8,1
0,4191.2,0,-0.3,0,0,8.8,1
0,4190.9,0,-0.3,0,0,8.8,1
0,4190.7,0,-0.2,0,0,8.8,1
0,4190.5,0,-0.2,0,0,8.8,1
0,4190.2,0,-0.3,0,0,8.8,1
0,4190,0,-0.2,0,0,8.8,1
0,4189.7,0,-0.3,0,0,8.8,1
0,4189.5,0,-0.2,0,0,8.8,1
0,4189.3,0,-0.2,0,0,8.8,1
0,4189.1,0,-0.2,0,0,8.8,1
0,4188.9,0,-0.2,0,0,8.8,1
0,4188.7,0,-0.2,0,0,8.8,1
0,4188.5,0,-0.2,0,0,8.8,1
0,4188.3,0,-0.2,0,0,8.8,1
0,4188.1,0,-0.2,0,0,8.8,1
0,4187.9,0,-0.2,0,0,8.8,1
0,4187.7,0,-0.2,0,0,8.8,1
0,4187.5,0,-0.2,0,0,8.8,1
0,4187.3,0,-0.2,0,0,8.8,1
0,4187.2,0,-0.1,0,0,8.8,1
0,4187,0,-0.2,0,0,8.8,1
0,4186.8,0,-0.2,0,0,8.8,1
0,4186.6,0,-0.2,0,0,8.8,1
0,4186.5,0,-0.1,0,0,8.8,1
0,4186.3,0,-0.2,0,0,8.8,1
0,4186.1,0,-0.2,0,0,8.8,1
0,4186,0,-0.1,0,0,8.8,1
0,4185.8,0,-0.2,0,0,8.8,1
0,4185.7,0,-0.1,0,0,8.8,1
0,4185.5,0,-0.2,0,0,8.8,1
0,4185.4,0,-0.1,0,0,8.8,1
0,4185.2,0,-0.2,0,0,8.8,1
0,4185.1,0,-0.1,0,0,8.8,1
0,4184.9,0,-0.2,0,0,8.8,1
0,4184.7,0,-0.2,0,0,8.8,1
0,4184.6,0,-0.1,0,0,8.8,1
0,4184.5,0,-0.1,0,0,8.8,1
0,4184.4,0,-0.1,0,0,8.8,1
0,4184.2,0,-0.2,0,0,8.8,1
0,4184.1,0,-0.1,0,0,8.8,1
0,4183.9,0,-0.2,0,0,8.8,1
0,4183.8,0,-0.1,0,0,8.8,1
0,4183.7,0,-0.1,0,0,8.8,1
0,4183.5,0,-0.2,0,0,8.8,1
0,4183.4,0,-0.1,0,0,8.8,1
0,4183.2,0,-0.2,0,0,8.8,1
0,4183.2,0,0,0,0,8.8,1
0,4183,0,-0.2,0,0,8.8,1
0,4182.9,0,-0.1,0,0,8.8,1
0,4182.7,0,-0.2,0,0,8.8,1
0,4182.6,0,-0.1,0,0,8.8,1
0,4182.5,0,-0.1,0,0,8.8,1
0,4182.3,0,-0.2,0,0,8.8,1
0,4182.2,0,-0.1,0,0,8.8,1
0,4182.1,0,-0.1,0,0,8.8,1
0,4182,0,-0.1,0,0,8.8,1
0,4181.9,0,-0.1,0,0,8.8,1
0,4181.8,0,-0.1,0,0,8.8,1
0,4181.7,0,-0.1,0,0,8.8,1
0,4181.5,0,-0.2,0,0,8.8,1
0,4181.4,0,-0.1,0,0,8.8,1
0,4181.3,0,-0.1,0,0,8.8,1
0,4181.2,0,-0.1,0,0,8.8,1
0,4181.1,0,-0.1,0,0,8.8,1
0,4181,0,-0.1,0,0,8.8,1
0,4180.8,0,-0.2,0,0,8.8,1
0,4180.7,0,-0.1,0,0,8.8,1
0,4180.6,0,-0.1,0,0,8.8,1
0,4180.5,0,-0.1,0,0,8.8,1
0,4180.4,0,-0.1,0,0,8.8,1
0,4180.4,0,0,0,0,8.8,1
0,4180.2,0,-0.2,0,0,8.8,1
0,4180.1,0,-0.1,0,0,8.8,1
0,4179.9,0,-0.2,0,0,8.8,1
0,4179.9,0,0,0,0,8.8,1
0,4179.7,0,-0.2,0,0,8.8,1
0,4179.6,0,-0.1,0,0,8.8,1
0,4179.5,0,-0.1,0,0,8.8,1
0,4179.4,0,-0.1,0,0,8.8,1
0,4179.3,0,-0.1,0,0,8.8,1
0,4179.2,0,-0.1,0,0,8.8,1
0,4179.1,0,-0.1,0,0,8.8,1
0,4179,0,-0.1,0,0,8.8,1
0,4178.9,0,-0.1,0,0,8.8,1
0,4178.8,0,-0.1,0,0,8.8,1
0,4178.7,0,-0.1,0,0,8.8,1
0,4178.6,0,-0.1,0,0,8.8,1
0,4178.5,0,-0.1,0,0,8.8,1
0,4178.4,0,-0.1,0,0,8.8,1
0,4178.4,0,0,0,0,8.8,1
0,4178.2,0,-0.2,0,0,8.8,1
0,4178.2,0,0,0,0,8.8,1
0,4178,0,-0.2,0,0,8.8,1
0,4177.9,0,-0.1,0,0,8.8,1
0,4177.8,0,-0.1,0,0,8.8,1
0,4177.8,0,0,0,0,8.8,1
0,4177.7,0,-0.1,0,0,8.8,1
0,4177.6,0,-0.1,0,0,8.8,1
0,4177.4,0,-0.2,0,0,8.8,1
0,4177.4,0,0,0,0,8.8,1
0,4177.3,0,-0.1,0,0,8.8,1
0,4177.2,0,-0.1,0,0,8.8,1
0,4177.2,0,0,0,0,8.8,1
0,4177.1,0,-0.1,0,0,8.8,1
0,4177,0,-0.1,0,0,8.8,1
0,4176.9,0,-0.1,0,0,8.8,1
0,4176.8,0,-0.1,0,0,8.8,1
0,4176.7,0,-0.1,0,0,8.8,1
0,4176.6,0,-0.1,0,0,8.8,1
0,4176.6,0,0,0,0,8.8,1
0,4176.5,0,-0.1,0,0,8.8,1
0,4176.3,0,-0.2,0,0,8.8,1
0,4176.3,0,0,0,0,8.8,1
0,4176.2,0,-0.1,0,0,8.8,1
0,4176.1,0,-0.1,0,0,8.8,1
0,4176,0,-0.1,0,0,8.8,1
0,4175.9,0,-0.1,0,0,8.8,1
0,4175.9,0,0,0,0,8.8,1
0,4175.8,0,-0.1,0,0,8.8,1
0,4175.7,0,-0.1,0,0,8.8,1
0,4175.6,0,-0.1,0,0,8.8,1
0,4175.5,0,-0.1,0,0,8.8,1
0,4175.4,0,-0.1,0,0,8.8,1
0,4175.3,0,-0.1,0,0,8.8,1
0,4175.3,0,0,0,0,8.8,1
0,4175.2,0,-0.1,0,0,8.8,1
0,4175.1,0,-0.1,0,0,8.8,1
0,4175,0,-0.1,0,0,8.8,1
0,4174.9,0,-0.1,0,0,8.8,1
0,4174.9,0,0,0,0,8.8,1
0,4174.8,0,-0.1,0,0,8.8,1
0,4174.7,0,-0.1,0,0,8.8,1
0,4174.6,0,-0.1,0,0,8.8,1
0,4174.6,0,0,0,0,8.8,1
0,4174.5,0,-0.1,0,0,8.8,1
0,4174.5,0,0,0,0,8.8,1
0,4174.3,0,-0.2,0,0,8.8,1
0,4174.3,0,0,0,0,8.8,1
0,4174.2,0,-0.1,0,0,8.8,1
0,4174.1,0,-0.1,0,0,8.8,1
0,4174,0,-0.1,0,0,8.8,1
0,4173.9,0,-0.1,0,0,8.8,1
0,4173.9,0,0,0,0,8.8,1
0,4173.8,0,-0.1,0,0,8.8,1
0,4173.7,0,-0.1,0,0,8.8,1
0,4173.6,0,-0.1,0,0,8.8,1
0,4173.5,0,-0.1,0,0,8.8,1
0,4173.5,0,0,0,0,8.8,1
0,4173.4,0,-0.1,0,0,8.8,1
0,4173.3,0,-0.1,0,0,8.8,1
0,4173.3,0,0,0,0,8.8,1
0,4173.2,0,-0.1,0,0,8.8,1
0,4173.1,0,-0.1,0,0,8.8,1
0,4173,0,-0.1,0,0,8.8,1
0,4173,0,0,0,0,8.8,1
0,4172.9,0,-0.1,0,0,8.8,1
0,4172.8,0,-0.1,0,0,8.8,1
0,4172.8,0,0,0,0,8.8,1
0,4172.7,0,-0.1,0,0,8.8,1
0,4172.7,0,0,0,0,8.8,1
0,4172.6,0,-0.1,0,0,8.8,1
0,4172.5,0,-0.1,0,0,8.8,1
0,4172.4,0,-0.1,0,0,8.8,1
0,4172.3,0,-0.1,0,0,8.8,1
0,4172.3,0,0,0,0,8.8,1
0,4172.2,0,-0.1,0,0,8.8,1
0,4172.1,0,-0.1,0,0,8.8,1
0,4172.1,0,0,0,0,8.8,1
0,4172,0,-0.1,0,0,8.8,1
0,4171.9,0,-0.1,0,0,8.8,1
0,4171.9,0,0,0,0,8.8,1
0,4171.9,0,0,0,0,8.8,1
0,4171.7,0,-0.2,0,0,8.8,1
0,4171.7,0,0,0,0,8.8,1
0,4171.6,0,-0.1,0,0,8.8,1
0,4171.5,0,-0.1,0,0,8.8,1
0,4171.5,0,0,0,0,8.8,1
0,4171.4,0,-0.1,0,0,8.8,1
0,4171.3,0,-0.1,0,0,8.8,1
0,4171.3,0,0,0,0,8.8,1
0,4171.2,0,-0.1,0,0,8.8,1
0,4171.1,0,-0.1,0,0,8.8,1
0,4171.1,0,0,0,0,8.8,1
0,4171,0,-0.1,0,0,8.8,1
0,4170.9,0,-0.1,0,0,8.8,1
0,4170.9,0,0,0,0,8.8,1
0,4170.8,0,-0.1,0,0,8.8,1
0,4170.8,0,0,0,0,8.8,1
0,4170.7,0,-0.1,0,0,8.8,1
0,4170.6,0,-0.1,0,0,8.8,1
0,4170.6,0,0,0,0,8.8,1
0,4170.5,0,-0.1,0,0,8.8,1
0,4170.5,0,0,0,0,8.8,1
0,4170.4,0,-0.1,0,0,8.8,1
0,4170.3,0,-0.1,0,0,8.8,1
0,4170.2,0,-0.1,0,0,8.8,1
0,4170.2,0,0,0,0,8.8,1
0,4170.1,0,-0.1,0,0,8.8,1
0,4170.1,0,0,0,0,8.8,1
0,4170,0,-0.1,0,0,8.8,1
0,4169.9,0,-0.1,0,0,8.8,1
0,4169.9,0,0,0,0,8.8,1
0,4169.8,0,-0.1,0,0,8.8,1
0,4169.7,0,-0.1,0,0,8.8,1
0,4169.7,0,0,0,0,8.8,1
0,4169.6,0,-0.1,0,0,8.8,1
0,4169.6,0,0,0,0,8.8,1
0,4169.5,0,-0.1,0,0,8.8,1
0,4169.5,0,0,0,0,8.8,1
0,4169.4,0,-0.1,0,0,8.8,1
0,4169.4,0,0,0,0,8.8,1
0,4169.3,0,-0.1,0,0,8.8,1
0,4169.2,0,-0.1,0,0,8.8,1
0,4169.1,0,-0.1,0,0,8.8,1
0,4169.1,0,0,0,0,8.8,1
0,4169,0,-0.1,0,0,8.8,1
0,4169,0,0,0,0,8.8,1
0,4168.9,0,-0.1,0,0,8.8,1
0,4168.9,0,0,0,0,8.8,1
0,4168.8,0,-0.1,0,0,8.8,1
0,4168.8,0,0,0,0,8.8,1
0,4168.7,0,-0.1,0,0,8.8,1
0,4168.6,0,-0.1,0,0,8.8,1
0,4168.6,0,0,0,0,8.8,1
0,4168.5,0,-0.1,0,0,8.8,1
0,4168.4,0,-0.1,0,0,8.8,1
0,4168.4,0,0,0,0,8.8,1
0,4168.3,0,-0.1,0,0,8.8,1
0,4168.3,0,0,0,0,8.8,1
0,4168.2,0,-0.1,0,0,8.8,1
0,4168.2,0,0,0,0,8.8,1
0,4168.1,0,-0.1,0,0,8.8,1
0,4168.1,0,0,0,0,8.8,1
0,4168,0,-0.1,0,0,8.8,1
0,4168,0,0,0,0,8.8,1
0,4167.9,0,-0.1,0,0,8.8,1
0,4167.9,0,0,0,0,8.8,1
0,4167.8,0,-0.1,0,0,8.8,1
0,4167.8,0,0,0,0,8.8,1
0,4167.7,0,-0.1,0,0,8.8,1
0,4167.7,0,0,0,0,8.8,1
0,4167.6,0,-0.1,0,0,8.8,1
0,4167.5,0,-0.1,0,0,8.8,1
0,4167.5,0,0,0,0,8.8,1
0,4167.4,0,-0.1,0,0,8.8,1
0,4167.4,0,0,0,0,8.8,1
0,4167.3,0,-0.1,0,0,8.8,1
0,4167.2,0,-0.1,0,0,8.8,1
0,4167.2,0,0,0,0,8.8,1
0,4167.2,0,0,0,0,8.8,1
0,4167.1,0,-0.1,0,0,8.8,1
0,4167,0,-0.1,0,0,8.8,1
0,4167,0,0,0,0,8.8,1
0,4166.9,0,-0.1,0,0,8.8,1
0,4166.9,0,0,0,0,8.8,1
0,4166.8,0,-0.1,0,0,8.8,1
0,4166.8,0,0,0,0,8.8,1
0,4166.7,0,-0.1,0,0,8.8,1
0,4166.7,0,0,0,0,8.8,1
0,4166.6,0,-0.1,0,0,8.8,1
0,4166.6,0,0,0,0,8.8,1
0,4166.5,0,-0.1,0,0,8.8,1
0,4166.5,0,0,0,0,8.8,1
0,4166.5,0,0,0,0,8.8,1
0,4166.4,0,-0.1,0,0,8.8,1
0,4166.3,0,-0.1,0,0,8.8,1
0,4166.3,0,0,0,0,8.8,1
0,4166.2,0,-0.1,0,0,8.8,1
0,4166.2,0,0,0,0,8.8,1
0,4166.1,0,-0.1,0,0,8.8,1
0,4166.1,0,0,0,0,8.8,1
0,4166,0,-0.1,0,0,8.8,1
0,4166,0,0,0,0,8.8,1
0,4165.9,0,-0.1,0,0,8.8,1
0,4165.8,0,-0.1,0,0,8.8,1
0,4165.8,0,0,0,0,8.8,1
0,4165.8,0,0,0,0,8.8,1
0,4165.7,0,-0.1,0,0,8.8,1
0,4165.6,0,-0.1,0,0,8.8,1
0,4165.6,0,0,0,0,8.8,1
0,4165.6,0,0,0,0,8.8,1
0,4165.5,0,-0.1,0,0,8.8,1
0,4165.5,0,0,0,0,8.8,1
0,4165.4,0,-0.1,0,0,8.8,1
0,4165.3,0,-0.1,0,0,8.8,1
0,4165.3,0,0,0,0,8.8,1
0,4165.3,0,0,0,0,8.8,1
0,4165.2,0,-0.1,0,0,8.8,1
0,4165.2,0,0,0,0,8.8,1
0,4165.2,0,0,0,0,8.8,1
0,4165.1,0,-0.1,0,0,8.8,1
0,4165,0,-0.1,0,0,8.8,1
0,4165,0,0,0,0,8.8,1
0,4164.9,0,-0.1,0,0,8.8,1
0,4164.9,0,0,0,0,8.8,1
380,4134.3,380,-30.6,1.571034,0.1,8.8,0.99992649
1757.1,4025.5,1377.1,-108.8,7.0732061,0.6,8.8,0.99955895
2869.3,3934.9,1112.2,-90.6,11.290409,1.4,8.8,0.99897089
2990.4,3914.6,121.1,-20.3,11.70622,2.2,8.8,0.99838283
2998.5,3904.7,8.1,-9.9,11.708243,3.1,8.8,0.99772126
2997.5,3897.1,-1,-7.6,11.681557,3.9,8.8,0.9971332
2999.5,3890.4,2,-6.7,11.669255,4.7,8.8,0.99654513
2991.5,3885.1,-8,-5.3,11.622277,5.6,8.8,0.99588356
2755.4,3895.6,-236.1,10.5,10.733936,6.3,8.8,0.99536901
2217.3,3927.7,-538.1,32.1,8.7088892,6.9,8.8,0.99492796
2284.3,3920.9,67,-6.8,8.9565119,7.6,8.8,0.99441341
2097.3,3930.8,-187,9.9,8.2440668,8.1,8.8,0.99404587
1931.2,3940,-166.1,9.2,7.608928,8.7,8.8,0.99360482
1919.2,3939.1,-12,-0.9,7.5599207,9.2,8.8,0.99323728
1380.3,3974,-538.9,34.9,5.4853122,9.6,8.8,0.99294325
1180.3,3987.8,-200,13.8,4.7068003,9.9,8.8,0.99272273
1482.1,3967.2,301.8,-20.6,5.8797871,10.3,8.8,0.9924287
1220.1,3984,-262,16.8,4.8608784,10.7,8.8,0.99213467
636.2,4024.1,-583.9,40.1,2.5601324,10.9,8.8,0.99198765
1220.1,3985.4,583.9,-38.7,4.8625865,11.2,8.8,0.99176713
2522.3,3896,1302.2,-89.4,9.8268808,11.9,8.8,0.99125257
2466.4,3894.8,-55.9,-1.2,9.6061347,12.6,8.8,0.99073802
2107.3,3915,-359.1,20.2,8.2500795,13.2,8.8,0.99029697
1927.4,3924.9,-179.9,9.9,7.5648523,13.7,8.8,0.98992943
1941.2,3922.3,13.8,-2.6,7.6139688,14.2,8.8,0.98956189
1998.2,3916.8,57,-5.5,7.8265498,14.8,8.8,0.98912085
1274.3,3963.6,-723.9,46.8,5.0508155,15.2,8.8,0.98882682
1285.1,3963.4,10.8,-0.2,5.0933653,15.5,8.8,0.98860629
393.3,4024,-891.8,60.6,1.5826392,15.6,8.8,0.98853278
-379.2,4080.1,-772.5,56.1,-1.5471739,15.5,8.8,0.98860629
-180.1,4071.4,199.1,-8.7,-0.73325914,15.5,8.8,0.98860629
346.9,4037.7,527,-33.7,1.4006781,15.6,8.8,0.98853278
108.1,4054.9,-238.8,17.2,0.43833469,15.6,8.8,0.98853278
486.9,4030.5,378.8,-24.4,1.9624504,15.7,8.8,0.98845928
181.2,4051.6,-305.7,21.1,0.73414992,15.8,8.8,0.98838577
320,4043.5,138.8,-8.1,1.29392,15.9,8.8,0.98831226
711.1,4017.2,391.1,-26.3,2.8566309,16.1,8.8,0.98816525
320,4043.3,-391.1,26.1,1.293856,16.1,8.8,0.98816525
394.1,4039.2,74.1,-4.1,1.5918487,16.3,8.8,0.98801823
616,4024.3,221.9,-14.9,2.4789688,16.4,8.8,0.98794472
1003.2,3997.3,387.2,-27,4.0100914,16.7,8.8,0.9877242
702,4016.4,-301.2,19.1,2.8195128,16.9,8.8,0.98757718
316.2,4042.8,-385.8,26.4,1.2783334,17,8.8,0.98750368
386,4039.2,69.8,-3.6,1.5591312,17.1,8.8,0.98743017
536.1,4029.4,150.1,-9.8,2.1601613,17.2,8.8,0.98735666
-56,4070.8,-592.1,41.4,-0.2279648,17.2,8.8,0.98735666
-214.1,4083.9,-158.1,13.1,-0.87436299,17.2,8.8,0.98735666
499,4036.4,713.1,-47.5,2.0141636,17.3,8.8,0.98728315
-307.2,4092,-806.2,55.6,-1.2570624,17.2,8.8,0.98735666
671,4026.4,978.2,-65.6,2.7017144,17.4,8.8,0.98720964
2913.3,3873,2242.3,-153.4,11.283211,18.2,8.8,0.98662158
2432.4,3896.8,-480.9,23.8,9.4785763,18.9,8.9,0.98610703
2505.2,3887.4,72.8,-9.4,9.7387145,19.6,8.9,0.98559247
1605.3,3943.3,-899.9,55.9,6.3301795,20,8.9,0.98529844
1848.1,3926.1,242.8,-17.2,7.2558254,20.6,8.9,0.98485739
2234.3,3898.4,386.2,-27.7,8.7101951,21.2,8.9,0.98441635
2095.3,3904.6,-139,6.2,8.1813084,21.8,8.9,0.9839753
2065.3,3904.4,-30,-0.2,8.0637573,22.3,8.9,0.98360776
1579.2,3934.7,-486.1,30.3,6.2136782,22.8,8.9,0.98324022
1769.2,3921.5,190,-13.2,6.9379178,23.3,8.9,0.98287268
1367.3,3947,-401.9,25.5,5.3967331,23.6,8.9,0.98265216
1027.1,3969.7,-340.2,22.7,4.0772789,23.9,8.9,0.98243164
609.2,3998.5,-417.9,28.8,2.4358862,24.1,8.9,0.98228462
680,3995.3,70.8,-3.2,2.716804,24.3,8.9,0.98213761
1624.1,3932.9,944.1,-62.4,6.3874229,24.7,8.9,0.98184358
1046.3,3969.3,-577.8,36.4,4.1530786,25,8.9,0.98162305
609.1,3998.8,-437.2,29.5,2.4356691,25.2,8.9,0.98147604
1122.1,3965.7,513,-33.1,4.449912,25.5,8.9,0.98125551
1990.2,3907.1,868.1,-58.6,7.7759104,26.1,8.9,0.98081447
1690.3,3923.9,-299.9,16.8,6.6325682,26.5,8.9,0.98052044
898.2,3975.2,-792.1,51.3,3.5705246,26.8,8.9,0.98029991
1253.1,3952.4,354.9,-22.8,4.9527524,27.1,8.9,0.98007939
1260.1,3951.3,7,-1.1,4.9790331,27.5,8.9,0.97978536
1443.2,3938.6,183.1,-12.7,5.6841875,27.9,8.9,0.97949133
1636.2,3924.7,193,-13.9,6.4215941,28.3,8.9,0.97919729
1921.1,3904.4,284.9,-20.3,7.5007428,28.9,8.9,0.97875625
1592.2,3924.1,-328.9,19.7,6.247952,29.3,8.9,0.97846222
1321.3,3941.1,-270.9,17,5.2073754,29.7,8.9,0.97816819
-269.1,4047.7,-1590.4,106.6,-1.0892361,29.6,8.9,0.97824169
-599.1,4074.4,-330,26.7,-2.440973,29.4,8.9,0.97838871
717,3990.1,1316.1,-84.3,2.8609017,29.6,8.9,0.97824169
1333.2,3948.5,616.2,-41.6,5.2641402,30,8.9,0.97794766
730.1,3986.7,-603.1,38.2,2.9106897,30.2,8.9,0.97780065
1065.1,3964.8,335,-21.9,4.2229085,30.5,8.9,0.97758012
1347.2,3945.3,282.1,-19.5,5.3151082,30.9,8.9,0.97728609
559.2,3996.4,-788,51.1,2.2347869,31,8.9,0.97721258
898.1,3975,338.9,-21.4,3.5699475,31.3,8.9,0.97699206
473.1,4003.2,-425,28.2,1.8939139,31.4,8.9,0.97691855
712.2,3988.3,239.1,-14.9,2.8404673,31.6,8.9,0.97677154
1336.1,3946.9,623.9,-41.4,5.2734531,32,8.9,0.97647751
898.1,3974.2,-438,27.3,3.569229,32.2,8.9,0.97633049
814.2,3979.9,-83.9,5.7,3.2404346,32.5,8.9,0.97610997
895,3974.7,80.8,-5.2,3.5573565,32.7,8.9,0.97596295
468.1,4003,-426.9,28.3,1.8738043,32.8,8.9,0.97588944
367.2,4010.9,-100.9,7.9,1.4728025,32.9,8.9,0.97581594
1401,3943.2,1033.8,-67.7,5.5244232,33.3,8.9,0.97552191
1420.2,3939.7,19.2,-3.5,5.5951619,33.7,8.9,0.97522787
1249.2,3949.4,-171,9.7,4.9335905,34.1,8.9,0.97493384
1611.2,3924.6,362,-24.8,6.3233155,34.5,8.9,0.97463981
1632.2,3921.5,21,-3.1,6.4006723,35,8.9,0.97427227
231.1,4012.9,-1401.1,91.4,0.92738119,35,8.9,0.97427227
124.2,4022.7,-106.9,9.8,0.49961934,35.1,8.9,0.97419877
127,4024.8,2.8,2.1,0.5111496,35.1,8.9,0.97419877
448,4005,321,-19.8,1.79424,35.2,8.9,0.97412526
892.1,3975.9,444.1,-29.1,3.5469004,35.5,8.9,0.97390473
875.1,3976.3,-17,0.4,3.4796601,35.7,8.9,0.97375772
1239.1,3951.6,364,-24.7,4.8964276,36.1,8.9,0.97346369
286.1,4013.5,-953,61.9,1.1482623,36.1,8.9,0.97346369
531.1,3999,245,-14.5,2.1238689,36.3,8.9,0.97331667
875,3976.6,343.9,-22.4,3.479525,36.5,8.9,0.97316966
1043.2,3964.8,168.2,-11.8,4.1360794,36.8,8.9,0.97294913
1225.1,3951.8,181.9,-13,4.8413502,37.2,8.9,0.9726551
883.2,3973.2,-341.9,21.4,3.5091302,37.4,8.9,0.97250809
112.2,4024.6,-771,51.4,0.45156012,37.4,8.9,0.97250809
182.1,4022.1,69.9,-2.5,0.73242441,37.5,8.9,0.97243458
1197.2,3956,1015.1,-66.1,4.7361232,37.8,8.9,0.97221405
1125.1,3958.9,-72.1,2.9,4.4541584,38.1,8.9,0.97199353
272.1,4014.5,-853,55.6,1.0923455,38.2,8.9,0.97192002
512,4000.2,239.9,-14.3,2.0481024,38.4,8.9,0.97177301
939,3972.3,427,-27.9,3.7299897,38.6,8.9,0.97162599
767.1,3982.8,-171.9,10.5,3.0552059,38.8,8.9,0.97147898
936.1,3971.5,169,-11.3,3.7177212,39.1,8.9,0.97125845
686.1,3987.4,-250,15.9,2.7357551,39.3,8.9,0.97111144
930.1,3971.5,244,-15.9,3.6938921,39.5,8.9,0.97096442
1453.1,3936.4,523,-35.1,5.7199828,39.9,8.9,0.97067039
696.2,3984.5,-756.9,48.1,2.7740089,40.1,8.9,0.97052338
431,4002.8,-265.2,18.3,1.7252068,40.3,8.9,0.97037636
936,3970.3,505,-32.5,3.7162008,40.5,8.9,0.97022934
517.1,3997.5,-418.9,27.2,2.0671072,40.7,8.9,0.97008233
1177,3954.5,659.9,-43,4.6544465,41,8.9,0.96986181
1636.2,3922.8,459.2,-31.7,6.4184854,41.4,8.9,0.96956777
441.3,3999.4,-1194.9,76.6,1.7649352,41.6,8.9,0.96942076
852.1,3973.8,410.8,-25.6,3.386075,41.8,8.9,0.96927374
951,3967.1,98.9,-6.7,3.7727121,42.1,8.9,0.96905322
265.2,4012.1,-685.8,45,1.0640089,42.1,8.9,0.96905322
426,4003.1,160.8,-9,1.7053206,42.3,8.9,0.9689062
589.1,3993.1,163.1,-10,2.3523352,42.4,8.9,0.9688327
1005.1,3965.6,416,-27.5,3.9858246,42.7,8.9,0.96861217
1099.1,3958.3,94,-7.3,4.3505675,43,8.9,0.96839165
846.2,3974,-252.9,15.7,3.3627988,43.2,8.9,0.96824463
762.1,3979.5,-84.1,5.5,3.0327769,43.4,8.9,0.96809762
1096.1,3957.6,334,-21.9,4.3379254,43.8,8.9,0.96780359
1024.2,3961.3,-71.9,3.7,4.0571635,44,8.9,0.96765657
680.1,3983.5,-344.1,22.2,2.7091784,44.2,8.9,0.96750956
1018,3961.7,337.9,-21.8,4.0330106,44.5,8.9,0.96728903
1279.2,3943.8,261.2,-17.9,5.044909,44.9,8.9,0.966995
1033.2,3958.7,-246,14.9,4.0901288,45.1,8.9,0.96684799
1714.1,3913.8,680.9,-44.9,6.7086446,45.6,8.9,0.96648045
2375.2,3868.6,661.1,-45.2,9.1886987,46.3,8.9,0.96596589
1875.3,3897.5,-499.9,28.9,7.3089818,46.8,8.9,0.96559835
1632.1,3911.9,-243.2,14.4,6.384612,47.3,8.9,0.96523081
1912.2,3892.8,280.1,-19.1,7.4438122,47.8,8.9,0.96486328
1858.2,3894.6,-54,1.8,7.2369457,48.3,8.9,0.96449574
1958.2,3886.8,100,-7.8,7.6111318,48.9,8.9,0.96405469
2001.3,3882.6,43.1,-4.2,7.7702474,49.4,8.9,0.96368715
1458.2,3916.4,-543.1,33.8,5.7108945,49.8,8.9,0.96339312
2025.1,3879.5,566.9,-36.9,7.8563755,50.4,8.9,0.96295207
1782.2,3893.6,-242.9,14.1,6.9391739,50.9,8.9,0.96258453
1501.3,3911,-280.9,17.4,5.8715843,51.3,8.9,0.9622905
1804.2,3891.2,302.9,-19.8,7.020503,51.8,8.9,0.96192296
1628.2,3901.5,-176,10.3,6.3524223,52.2,8.9,0.96162893
2953.4,3815.7,1325.2,-85.8,11.269288,53.1,8.9,0.96096736
2974.5,3810.5,21.1,-5.2,11.334332,53.9,9,0.9603793
2992.6,3806.3,18.1,-4.2,11.390733,54.7,9,0.95979124
1784.3,3881.3,-1208.3,75,6.9254036,55.2,9,0.9594237
-575.2,4036,-2359.5,154.7,-2.3215072,55.1,9,0.95949721
779,3953.5,1354.2,-82.5,3.0797765,55.3,9,0.95935019
975.2,3941.6,196.2,-11.9,3.8438483,55.5,9,0.95920318
1458.1,3910.4,482.9,-31.2,5.7017542,55.9,9,0.95890914
1975.3,3875.9,517.2,-34.5,7.6560653,56.5,9,0.9584681
1391.2,3911.7,-584.1,35.8,5.441957,56.9,9,0.95817407
206.3,3989.1,-1184.9,77.4,0.82295133,56.9,9,0.95817407
-8,4006.6,-214.3,17.5,-0.0320528,56.9,9,0.95817407
465,3978,473,-28.6,1.84977,57.1,9,0.95802705
842.1,3954.3,377.1,-23.7,3.329916,57.3,9,0.95788004
938.1,3948,96,-6.3,3.7036188,57.6,9,0.95765951
1028.1,3942,90,-6,4.0527702,57.8,9,0.9575125
1225.2,3928.9,197.1,-13.1,4.8136883,58.2,9,0.95721847
1321,3921.9,95.8,-7,5.1808299,58.6,9,0.95692443
2208.2,3863.7,887.2,-58.2,8.5318223,59.2,9,0.95648339
2553.3,3838.6,345.1,-25.1,9.8010974,59.9,9,0.95596883
2665.4,3828.2,112.1,-10.4,10.203684,60.6,9,0.95545428
2940.4,3807.8,275,-20.4,11.196455,61.4,9,0.95486622
2938.4,3804.8,-2,-3,11.180024,62.2,9,0.95427815
2979.5,3799.5,41.1,-5.3,11.32061,63.1,9,0.95361658
2990.6,3796.3,11.1,-3.2,11.353215,63.9,9,0.95302852
2955.4,3796.2,-35.2,-0.1,11.219289,64.7,9,0.95244046
1235.2,3905,-1720.2,108.8,4.823456,65.1,9,0.95214643
-833.2,4041.8,-2068.4,136.8,-3.3676278,64.8,9,0.95236695
-530.3,4029.1,302.9,-12.7,-2.1366317,64.7,9,0.95244046
1713.1,3887.9,2243.4,-141.2,6.6603615,65.2,9,0.95207292
2938.4,3806.9,1225.3,-81,11.186195,66,9,0.95148486
2865.5,3806.8,-72.9,-0.1,10.908385,66.8,9,0.9508968
2838.4,3805.2,-27.1,-1.6,10.80068,67.6,9,0.95030873
2862.5,3801,24.1,-4.2,10.880363,68.4,9,0.94972067
2334.4,3832.5,-528.1,31.5,8.946588,69,9,0.94927962
1915.2,3858.7,-419.2,26.2,7.3901822,69.5,9,0.94891208
1915.2,3858.8,0,0.1,7.3903738,70.1,9,0.94847104
1935.3,3857.3,20.1,-1.5,7.4650327,70.6,9,0.9481035
622.2,3942,-1313.1,84.7,2.4527124,70.8,9,0.94795648
596.1,3946.7,-26.1,4.7,2.3526279,71,9,0.94780947
1027.1,3921.1,431,-25.6,4.0273618,71.2,9,0.94766245
583.1,3950.5,-444,29.4,2.3035365,71.4,9,0.94751544
-36,3992.9,-619.1,42.4,-0.1437444,71.4,9,0.94751544
-352.2,4016.2,-316.2,23.3,-1.4145056,71.3,9,0.94758894
-830.1,4050,-477.9,33.8,-3.361905,71.1,9,0.94773596
-1075.1,4069.5,-245,19.5,-4.3751194,70.8,9,0.94795648
-901.3,4062.5,173.8,-7,-3.6615312,70.5,9,0.94817701
-1412.2,4097.7,-510.9,35.2,-5.7867719,70.1,9,0.94847104
-1215.3,4089.4,196.9,-8.3,-4.9698478,69.8,9,0.94869156
167,4003.9,1382.3,-85.5,0.6686513,69.8,9,0.94869156
713,3968.2,546,-35.7,2.8293266,70,9.1,0.94854455
250.1,3996.5,-462.9,28.3,0.99952465,70.1,9.1,0.94847104
1048.1,3945.7,798,-50.8,4.1354882,70.4,9.1,0.94825051
1148.1,3937.6,100,-8.1,4.5207586,70.7,9.1,0.94802999
1777.2,3895.9,629.1,-41.7,6.9237935,71.2,9.1,0.94766245
2190.2,3866.9,413,-29,8.4692844,71.8,9.1,0.94722141
2113.2,3868.6,-77,1.7,8.1751255,72.4,9.1,0.94678036
1875.3,3881.2,-237.9,12.6,7.2784144,72.9,9.1,0.94641282
1408.2,3909.6,-467.1,28.4,5.5054987,73.3,9.1,0.94611879
956.1,3938.4,-452.1,28.8,3.7655042,73.6,9.1,0.94589827
479.1,3969.8,-477,31.4,1.9019312,73.7,9.1,0.94582476
844,3948,364.9,-21.8,3.332112,73.9,9.1,0.94567774
107.2,3995.6,-736.8,47.6,0.42832832,74,9.1,0.94560423
-154.1,4015.2,-261.3,19.6,-0.61874232,73.9,9.1,0.94567774
78,4002.1,232.1,-13.1,0.3121638,73.9,9.1,0.94567774
339.1,3986.8,261.1,-15.3,1.3519239,74,9.1,0.94560423
862.9,3953.8,523.8,-33,3.411734,74.3,9.1,0.94538371
1592.1,3906.3,729.2,-47.5,6.2192202,74.7,9.1,0.94508968
974.1,3943.4,-618,37.1,3.8412659,75,9.1,0.94486916
872.1,3949.9,-102,6.5,3.4447078,75.2,9.1,0.94472214
1877.2,3885.6,1005.1,-64.3,7.2940483,75.8,9.1,0.94428109
2093.3,3869.2,216.1,-16.4,8.0993964,76.3,9.1,0.94391355
1839.2,3882.8,-254.1,13.6,7.1412458,76.9,9.1,0.94347251
1578.3,3898,-260.9,15.2,6.1522134,77.3,9.1,0.94317848
1586.2,3896.9,7.9,-1.1,6.1812628,77.7,9.1,0.94288445
1791.2,3883,205,-13.9,6.9552296,78.2,9.1,0.94251691
1149.3,3922.8,-641.9,39.8,4.508474,78.5,9.1,0.94229638
1513.1,3900,363.8,-22.8,5.90109,79,9.1,0.94192884
1831.1,3879,318,-21,7.1028369,79.5,9.1,0.94156131
1073.3,3926,-757.8,47,4.2137758,79.8,9.1,0.94134078
1641.1,3890.4,567.8,-35.6,6.3845354,80.2,9.1,0.94104675
2051.2,3863.3,410.1,-27.1,7.924401,80.8,9.1,0.9406057
1684.3,3884.7,-366.9,21.4,6.5430002,81.3,9.1,0.94023817
1596.2,3889.8,-88.1,5.1,6.2088988,81.7,9.1,0.93994413
836.2,3938,-760,48.2,3.2929556,81.9,9.1,0.93979712
817.1,3940.8,-19.1,2.8,3.2200277,82.2,9.1,0.9395766
1114.2,3922.8,297.1,-18,4.3707838,82.5,9.1,0.93935607
248.1,3978.4,-866.1,55.6,0.98704104,82.5,9.1,0.93935607
705,3951.4,456.9,-27,2.785737,82.7,9.1,0.93920906
1471.2,3903,766.2,-48.4,5.7420936,83.2,9.1,0.93884152
811.2,3943.8,-660,40.8,3.1992106,83.4,9.1,0.9386945
326.2,3975.6,-485,31.8,1.2968407,83.5,9.1,0.93862099
1352,3911.8,1025.8,-63.8,5.2887536,83.8,9.1,0.93840047
1471.2,3902.8,119.2,-9,5.7417994,84.3,9.1,0.93803293
705.2,3950.6,-766,47.8,2.7859631,84.4,9.1,0.93795942
1265.1,3915.9,559.9,-34.7,4.9540051,84.8,9.1,0.93766539
1758.2,3883.7,493.1,-32.2,6.8283213,85.3,9.1,0.93729785
1387.1,3905.4,-371.1,21.7,5.4171803,85.7,9.1,0.93700382
1100.2,3923.4,-286.9,18,4.3165247,86,9.1,0.9367833
1867.1,3874.7,766.9,-48.7,7.2344524,86.5,9.1,0.93641576
1710.3,3882.8,-156.8,8.1,6.6407528,87,9.1,0.93604822
1025.2,3925.5,-685.1,42.7,4.0244226,87.3,9.1,0.9358277
1028.1,3926.3,2.9,0.8,4.036629,87.5,9.1,0.93568068
1118.1,3920.9,90,-5.4,4.3839583,87.9,9.1,0.93538665
1608.2,3889.7,490.1,-31.2,6.2554155,88.3,9.1,0.93509262
1524.3,3893.8,-83.9,4.1,5.9353193,88.7,9.1,0.93479859
752.2,3942.5,-772.1,48.7,2.9655485,88.9,9.1,0.93465157
1025.1,3926.5,272.9,-16,4.0250551,89.2,9.1,0.93443105
2012.2,3863.7,987.1,-62.8,7.7745371,89.8,9.1,0.93399
1839.3,3872.3,-172.9,8.6,7.1223214,90.3,9.2,0.93362246
2046.2,3857.8,206.9,-14.5,7.8938304,90.9,9.2,0.93318142
1582.2,3885.7,-464,27.9,6.1479545,91.3,9.2,0.93288739
880.3,3930.3,-701.9,44.6,3.4598431,91.5,9.2,0.93274037
978.2,3925.6,97.9,-4.7,3.8400219,91.8,9.2,0.93251985
874.1,3932.9,-104.1,7.3,3.4377479,92.1,9.2,0.93229932
968,3927.8,93.9,-5.1,3.8021104,92.3,9.2,0.93215231
1749.2,3878.3,781.2,-49.5,6.7839224,92.8,9.2,0.93178477
2080.2,3855.4,331,-22.9,8.0200031,93.4,9.2,0.93134372
1790.4,3871.7,-289.8,16.3,6.9318917,93.9,9.2,0.93097618
513.1,3952.4,-1277.3,80.7,2.0279764,94,9.2,0.93090268
-169.1,3999.1,-682.2,46.7,-0.67624781,94,9.2,0.93090268
19,3990.1,188.1,-9,0.0758119,94,9.2,0.93090268
71,3989.1,52,-1,0.2832261,94,9.2,0.93090268
725.1,3949.2,654.1,-39.9,2.8635649,94.2,9.2,0.93075566
1591.1,3893.8,866,-55.4,6.1954252,94.6,9.2,0.93046163
836.3,3939.8,-754.8,46,3.2948547,94.9,9.2,0.93024111
1196.1,3917.3,359.8,-22.5,4.6854825,95.2,9.2,0.93002058
1128,3920.9,-68.1,3.6,4.4227752,95.5,9.2,0.92980006
435.2,3964.9,-692.8,44,1.7255245,95.6,9.2,0.92972655
59,3990.5,-376.2,25.6,0.2354395,95.7,9.2,0.92965304
-106.2,4003.8,-165.2,13.3,-0.42520356,95.6,9.2,0.92972655
214.9,3985,321.1,-18.8,0.8563765,95.7,9.2,0.92965304
571,3963.3,356.1,-21.7,2.2630443,95.9,9.2,0.92950603
1036.1,3933.6,465.1,-29.7,4.075603,96.1,9.2,0.92935901
479.1,3968.1,-557,34.5,1.9011167,96.3,9.2,0.929212
193.1,3987.2,-286,19.1,0.76992832,96.3,9.2,0.929212
821.1,3948.6,628,-38.6,3.2421955,96.6,9.2,0.92899147
1285.1,3918.4,464,-30.2,5.0355358,96.9,9.2,0.92877095
1105.2,3928.4,-179.9,10,4.3416677,97.2,9.2,0.92855043
646.2,3957,-459,28.6,2.5570134,97.4,9.2,0.92840341
454.1,3969.9,-192.1,12.9,1.8027316,97.5,9.2,0.9283299
179.1,3988.5,-275,18.6,0.71434035,97.6,9.2,0.9282564
612,3962.4,432.9,-26.1,2.4249888,97.7,9.2,0.92818289
890.1,3944.8,278.1,-17.6,3.5112665,98,9.2,0.92796236
789.2,3950.6,-100.9,5.8,3.1178135,98.2,9.2,0.92781535
704,3955.9,-85.2,5.3,2.7849536,98.4,9.2,0.92766833
691.1,3956.9,-12.9,1,2.7346136,98.6,9.2,0.92752132
607.2,3962.4,-83.9,5.5,2.4059693,98.8,9.2,0.9273743
-1007,4065.7,-1614.2,103.3,-4.0941599,98.5,9.2,0.92759483
-766.2,4055,240.8,-10.7,-3.106941,98.3,9.2,0.92774184
177,3997.7,943.2,-57.3,0.7075929,98.3,9.2,0.92774184
0,4009.5,-177,11.8,0,98.3,9.2,0.92774184
818,3957.9,818,-51.6,3.2375622,98.6,9.2,0.92752132
826.1,3956,8.1,-1.9,3.2680516,98.8,9.2,0.9273743
818.1,3955.6,-8,-0.4,3.2360764,99,9.2,0.92722729
1076.1,3938.6,258,-17,4.2383275,99.3,9.2,0.92700676
1160,3932.1,83.9,-6.5,4.561236,99.6,9.2,0.92678624
1173.1,3930,13.1,-2.1,4.610283,100,9.2,0.92649221
838.1,3950.3,-335,20.3,3.3107464,100.2,9.2,0.92634519
838.2,3950.4,0.1,0.1,3.3112253,100.4,9.2,0.92619818
1173.1,3929,334.9,-21.4,4.6091099,100.7,9.2,0.92597765
849.2,3948.5,-323.9,19.5,3.3530662,101,9.2,0.92575713
838.3,3949.3,-10.9,0.8,3.3106982,101.2,9.2,0.92561011
1526.1,3905.6,687.8,-43.7,5.9603362,101.6,9.2,0.92531608
860.2,3946.1,-665.9,40.5,3.3944352,101.9,9.2,0.92509556
849.2,3947,-11,0.9,3.3517924,102.1,9.2,0.92494854
860,3946.4,10.8,-0.6,3.393904,102.4,9.2,0.92472802
849.2,3947.2,-10.8,0.8,3.3519622,102.6,9.2,0.92458101
1200.1,3924.9,350.9,-22.3,4.7102725,102.9,9.2,0.92436048
1200.1,3923.9,0,-1,4.7090724,103.3,9.2,0.92406645
872.1,3944,-328,20.1,3.4395624,103.5,9.2,0.92391944
184.1,3988.1,-688,44.1,0.73420921,103.5,9.2,0.92391944
-136.1,4011,-320.2,22.9,-0.5458971,103.5,9.2,0.92391944
-553.1,4039.8,-417,28.8,-2.2344134,103.4,9.2,0.92399294
-412.2,4033.8,140.9,-6,-1.6627324,103.2,9.2,0.92413996
-543.1,4044.2,-130.9,10.4,-2.196405,103.1,9.2,0.92421347
-661.2,4053.7,-118.1,9.5,-2.6803064,102.9,9.2,0.92436048
-528.1,4047.5,133.1,-6.2,-2.1374848,102.8,9.2,0.92443399
-975.3,4077.2,-447.2,29.7,-3.9764932,102.5,9.2,0.92465451
-1139.2,4090.1,-163.9,12.9,-4.6594419,102.2,9.2,0.92487504
-488.3,4051.9,650.9,-38.2,-1.9785428,102,9.2,0.92502205
-183.2,4033.4,305.1,-18.5,-0.73891888,102,9.2,0.92502205
-798.1,4072.4,-614.9,39,-3.2501824,101.8,9.2,0.92516907
-1309.2,4106.2,-511.1,33.8,-5.375837,101.4,9.2,0.9254631
-1445.1,4117.6,-135.9,11.4,-5.9503438,101,9.2,0.92575713
-1266.3,4109.2,178.8,-8.4,-5.20348,100.7,9.2,0.92597765
-655.2,4073.1,611.1,-36.1,-2.6686951,100.5,9.2,0.92612467
-848.3,4085.7,-193.1,12.6,-3.4658993,100.2,9.2,0.92634519
-1451.2,4124.5,-602.9,38.8,-5.9854744,99.8,9.2,0.92663922
-1325.4,4119.2,125.8,-5.3,-5.4595877,99.5,9.2,0.92685975
-405.2,4063.7,920.2,-55.5,-1.6466112,99.3,9.2,0.92700676
-268.2,4054.7,137,-9,-1.0874705,99.3,9.2,0.92700676
-493.2,4068.5,-225,13.8,-2.0065842,99.1,9.2,0.92715378
-378.1,4061.8,115.1,-6.7,-1.5357666,99,9.2,0.92722729
-208.3,4051.3,169.8,-10.5,-0.84388579,99,9.2,0.92722729
31,4035.5,239.3,-15.8,0.1251005,99,9.2,0.92722729
0,4037.5,-31,2,0,99,9.2,0.92722729
0,4037.2,0,-0.3,0,99,9.2,0.92722729
0,4037,0,-0.2,0,99,9.2,0.92722729
0,4036.9,0,-0.1,0,99,9.2,0.92722729
0,4036.9,0,0,0,99,9.2,0.92722729
0,4036.8,0,-0.1,0,99,9.2,0.92722729
0,4036.8,0,0,0,99,9.2,0.92722729
0,4036.8,0,0,0,99,9.2,0.92722729
0,4036.8,0,0,0,99,9.2,0.92722729
0,4037,0,0.2,0,99,9.2,0.92722729
0,4037,0,0,0,99,9.2,0.92722729
0,4037.1,0,0.1,0,99,9.2,0.92722729
380,4012.5,380,-24.6,1.52475,99.1,9.2,0.92715378
1757.2,3924.5,1377.2,-88,6.8961314,99.6,9.2,0.92678624
2869.3,3850.8,1112.1,-73.7,11.0491,100.4,9.2,0.92619818
2990.5,3837.2,121.2,-13.6,11.475147,101.2,9.2,0.92561011
2998.5,3831.6,8,-5.6,11.489053,102,9.2,0.92502205
2997.4,3827.2,-1.1,-4.4,11.471649,102.9,9.2,0.92436048
2999.5,3823.2,2.1,-4,11.467688,103.7,9.2,0.92377242
2991.6,3820,-7.9,-3.2,11.427912,104.5,9.2,0.92318436
2755.5,3831.3,-236.1,11.3,10.557147,105.3,9.2,0.9225963
2217.4,3862.3,-538.1,31,8.564264,105.9,9.2,0.92215525
2284.4,3856.9,67,-5.4,8.8107024,106.5,9.2,0.9217142
2097.3,3866.9,-187.1,10,8.1100494,107.1,9.2,0.92127315
1931.3,3876.1,-166,9.2,7.4859119,107.7,9.2,0.92083211
1919.3,3876,-12,-0.1,7.4392068,108.2,9.2,0.92046457
1380.3,3909,-539,33,5.3955927,108.6,9.2,0.92017054
1180.2,3921.9,-200.1,12.9,4.6286264,108.9,9.2,0.91995001
1482.2,3903.4,302,-18.5,5.7856195,109.3,9.2,0.91965598
1220.1,3919.4,-262.1,16,4.7820599,109.7,9.2,0.91936195
636.2,3956.6,-583.9,37.2,2.5171889,109.8,9.2,0.91928844
1220,3921.1,583.8,-35.5,4.783742,110.2,9.2,0.91899441
2522.3,3838.8,1302.3,-82.3,9.6826052,110.9,9.2,0.91847986
2466.3,3838.6,-56,-0.2,9.4671392,111.6,9.2,0.9179653
2107.3,3858.3,-359,19.7,8.1305956,112.2,9.2,0.91752426
1927.2,3868.2,-180.1,9.9,7.454795,112.7,9.2,0.91715672
1941.3,3866.4,14.1,-1.8,7.5058423,113.2,9.2,0.91678918
1998.2,3861.8,56.9,-4.6,7.7166488,113.8,9.2,0.91634813
1274.2,3906.3,-724,44.5,4.9774075,114.1,9.2,0.91612761
1285.1,3906.4,10.9,0.1,5.0201146,114.5,9.2,0.91583358
393.2,3963.1,-891.9,56.7,1.5582909,114.6,9.2,0.91576007
-379.1,4015,-772.3,51.9,-1.5220865,114.5,9.2,0.91583358
-180.2,4006.4,198.9,-8.6,-0.72195328,114.4,9.2,0.91590709
347.1,3975.1,527.3,-31.3,1.3797572,114.5,9.2,0.91583358
108,3990.9,-239.1,15.8,0.4310172,114.6,9.2,0.91576007
487,3968.5,379,-22.4,1.9326595,114.7,9.2,0.91568656
181.2,3988.2,-305.8,19.7,0.72266184,114.8,9.2,0.91561305
320,3980.6,138.8,-7.6,1.273792,114.8,9.2,0.91561305
711.1,3956.6,391.1,-24,2.8135383,115,9.2,0.91546604
320.1,3981,-391,24.4,1.2743181,115.1,9.2,0.91539253
394,3977.2,73.9,-3.8,1.5670168,115.2,9.2,0.91531902
616.1,3963.7,222.1,-13.5,2.4420356,115.4,9.2,0.91517201
1003,3939.2,386.9,-24.5,3.9510176,115.7,9.2,0.91495148
702.1,3957.1,-300.9,17.9,2.7782799,115.9,9.2,0.91480447
316.2,3981.7,-385.9,24.6,1.2590135,116,9.2,0.91473096
386.1,3978.4,69.9,-3.3,1.5360602,116.1,9.2,0.91465745
536.1,3969.6,150,-8.8,2.1281026,116.2,9.2,0.91458395
-56,4007.7,-592.1,38.1,-0.2244312,116.2,9.2,0.91458395
-214.3,4019.4,-158.3,11.7,-0.86135742,116.2,9.2,0.91458395
499.1,3975.6,713.4,-43.8,1.984222,116.3,9.2,0.91451044
-307.1,4026.8,-806.2,51.2,-1.2366303,116.2,9.2,0.91458395
671.1,3966.5,978.2,-60.3,2.6619181,116.4,9.2,0.91443693
2913.3,3824.7,2242.2,-141.8,11.142499,117.2,9.2,0.91384887
2432.4,3848.1,-480.9,23.4,9.3601184,117.9,9.2,0.91333431
2505.4,3839.8,73,-8.3,9.6202349,118.6,9.2,0.91281976
1605.2,3892.9,-900.2,53.1,6.2488831,119,9.2,0.91252573
1848.2,3877.1,243,-15.8,7.1656562,119.5,9.2,0.91215819
2234.3,3851.3,386.1,-25.8,8.6049596,120.2,9.2,0.91164363
2095.2,3857.7,-139.1,6.4,8.082653,120.7,9.2,0.9112761
2065.3,3857.8,-29.9,0.1,7.9675143,121.3,9.2,0.91083505
1579.2,3886.9,-486.1,29.1,6.1381925,121.8,9.2,0.91046751
1769.2,3874.7,190,-12.2,6.8551192,122.2,9.2,0.91017348
1367.2,3899.2,-402,24.5,5.3309862,122.6,9.2,0.90987945
1027.2,3920.9,-340,21.7,4.0275485,122.9,9.2,0.90965892
609.2,3948.2,-418,27.3,2.4052434,123.1,9.2,0.90951191
680.1,3945.4,70.9,-2.8,2.6832665,123.3,9.2,0.90936489
1624.2,3886.7,944.1,-58.7,6.3127781,123.7,9.2,0.90907086
1046.2,3921.5,-578,34.8,4.1026733,124,9.2,0.90885034
609.1,3949.5,-437.1,28,2.4056404,124.2,9.2,0.90870332
1122.2,3918.4,513.1,-31.1,4.3972285,124.5,9.2,0.9084828
1990.1,3863.2,867.9,-55.2,7.6881543,125,9.2,0.90811526
1690.3,3879.4,-299.8,16.2,6.5573498,125.5,9.2,0.90774772
898.2,3928.4,-792.1,49,3.5284889,125.8,9.2,0.9075272
1253.2,3906.9,355,-21.5,4.8961271,126.1,9.3,0.90730667
1260.1,3906.1,6.9,-0.8,4.9220766,126.5,9.3,0.90701264
1443.2,3894.3,183.1,-11.8,5.6202538,126.9,9.3,0.90671861
1636.1,3881.3,192.9,-13,6.3501949,127.3,9.3,0.90642458
1921.2,3862.1,285.1,-19.2,7.4198665,127.8,9.3,0.90605704
1592.3,3881.2,-328.9,19.1,6.1800348,128.3,9.3,0.9056895
1321.3,3897.7,-271,16.5,5.150031,128.7,9.3,0.90539547
-269,3999.2,-1590.3,101.5,-1.0757848,128.6,9.3,0.90546898
-599.2,4024.3,-330.2,25.1,-2.4113606,128.4,9.3,0.905616
717,3944.7,1316.2,-79.6,2.8283499,128.6,9.3,0.90546898
1333.1,3905.5,616.1,-39.2,5.206422,129,9.3,0.90517495
730.2,3942,-602.9,36.5,2.8784484,129.2,9.3,0.90502793
1065.1,3921.4,334.9,-20.6,4.1766831,129.5,9.3,0.90480741
1347.2,3903,282.1,-18.4,5.2581216,129.9,9.3,0.90451338
559.1,3951.8,-788.1,48.8,2.2094514,130,9.3,0.90443987
898.1,3931.6,339,-20.2,3.53097,130.3,9.3,0.90421935
473.1,3958.6,-425,27,1.8728137,130.4,9.3,0.90414584
712.2,3944.6,239.1,-14,2.8093441,130.6,9.3,0.90399882
1336.1,3905.4,623.9,-39.2,5.2180049,131,9.3,0.90370479
898.3,3931.7,-437.8,26.3,3.5318461,131.2,9.3,0.90355778
814.1,3937.2,-84.2,5.5,3.2052745,131.4,9.3,0.90341076
895.1,3932.4,81,-4.8,3.5198912,131.7,9.3,0.90319024
468.2,3959.5,-426.9,27.1,1.8538379,131.8,9.3,0.90311673
367.1,3967.1,-101.1,7.6,1.4563224,131.9,9.3,0.90304322
1401.2,3902.8,1034.1,-64.3,5.4686034,132.3,9.3,0.90274919
1420.1,3899.7,18.9,-3.1,5.537964,132.7,9.3,0.90245516
1249.2,3909.1,-170.9,9.4,4.8832477,133,9.3,0.90223464
1611.2,3885.6,362,-23.5,6.2604787,133.5,9.3,0.9018671
1632.2,3882.6,21,-3,6.3371797,134,9.3,0.90149956
231.2,3970,-1401,87.4,0.917864,134,9.3,0.90149956
124.1,3979.5,-107.1,9.5,0.49385595,134,9.3,0.90149956
127.1,3981.5,3,2,0.50604865,134.1,9.3,0.90142605
448.1,3962.9,321,-18.6,1.7757755,134.2,9.3,0.90135254
892.1,3935.4,444,-27.5,3.5107703,134.5,9.3,0.90113202
875.1,3935.9,-17,0.5,3.4443061,134.7,9.3,0.900985
1239.1,3912.5,364,-23.4,4.8479788,135,9.3,0.90076448
286.2,3971.7,-952.9,59.2,1.1367005,135.1,9.3,0.90069097
530.9,3957.9,244.7,-13.8,2.1012491,135.3,9.3,0.90054396
875.1,3936.7,344.2,-21.2,3.4450062,135.5,9.3,0.90039694
1043.1,3925.7,168,-11,4.0948977,135.8,9.3,0.90017642
1225,3913.4,181.9,-12.3,4.793915,136.1,9.3,0.8999559
883.1,3934,-341.9,20.6,3.4741154,136.4,9.3,0.89973537
112.2,3983,-770.9,49,0.4468926,136.4,9.3,0.89973537
182.1,3980.7,69.9,-2.3,0.72488547,136.5,9.3,0.89966186
1197,3917.9,1014.9,-62.8,4.6897263,136.8,9.3,0.89944134
1125.1,3920.8,-71.9,2.9,4.4112921,137.1,9.3,0.89922082
272.2,3973.9,-852.9,53.1,1.0816956,137.2,9.3,0.89914731
512.1,3960.4,239.9,-13.5,2.0281208,137.3,9.3,0.8990738
939.1,3933.9,427,-26.5,3.6943255,137.6,9.3,0.89885328
767.1,3944.2,-172,10.3,3.0255958,137.8,9.3,0.89870626
936.1,3933.4,169,-10.8,3.6820557,138.1,9.3,0.89848574
686.2,3948.8,-249.9,15.4,2.7096666,138.3,9.3,0.89833872
930.1,3933.7,243.9,-15.1,3.6587344,138.5,9.3,0.89819171
1453.2,3900.1,523.1,-33.6,5.6676253,138.9,9.3,0.89789768
696.2,3946.3,-757,46.2,2.7474141,139.1,9.3,0.89775066
431.1,3963.7,-265.1,17.4,1.7087511,139.2,9.3,0.89767715
936.1,3932.9,505,-30.8,3.6815877,139.5,9.3,0.89745663
517.2,3959,-418.9,26.1,2.0475948,139.6,9.3,0.89738312
1177,3918,659.8,-41,4.611486,140,9.3,0.89708909
1636.1,3887.8,459.1,-30.2,6.3608296,140.4,9.3,0.89679506
441.1,3961.2,-1195,73.4,1.7472853,140.5,9.3,0.89672155
852,3936.8,410.9,-24.4,3.3541536,140.8,9.3,0.89650103
951.2,3930.5,99.2,-6.3,3.7386916,141,9.3,0.89635401
265.1,3973.7,-686.1,43.2,1.0534279,141.1,9.3,0.89628051
426,3965.1,160.9,-8.6,1.6891326,141.2,9.3,0.896207
589.1,3955.6,163.1,-9.5,2.330244,141.4,9.3,0.89605998
1005,3929.5,415.9,-26.1,3.9491475,141.7,9.3,0.89583946
1099.1,3922.6,94.1,-6.9,4.3113297,142,9.3,0.89561894
846.2,3937.8,-252.9,15.2,3.3321664,142.2,9.3,0.89547192
762.1,3943.1,-84.1,5.3,3.0050365,142.4,9.3,0.8953249
1096.1,3922.1,334,-21,4.2990138,142.7,9.3,0.89510438
1024.1,3925.8,-72,3.7,4.0204118,143,9.3,0.89488386
680.1,3947.2,-344,21.4,2.6844907,143.2,9.3,0.89473684
1018.2,3926.3,338.1,-20.9,3.9977587,143.5,9.3,0.89451632
1279,3909.3,260.8,-17,4.9999947,143.8,9.3,0.8942958
1033.3,3923.6,-245.7,14.3,4.0542559,144.1,9.3,0.89407527
1714.1,3880.3,680.8,-43.3,6.6512222,144.6,9.3,0.89370773
2375.4,3836.5,661.3,-43.8,9.1132221,145.3,9.3,0.89319318
1875.2,3864.4,-500.2,27.9,7.2465229,145.8,9.3,0.89282564
1632.3,3878.2,-242.9,13.8,6.3303859,146.2,9.3,0.89253161
1912.2,3859.7,279.9,-18.5,7.3805183,146.8,9.3,0.89209056
1858.3,3861.5,-53.9,1.8,7.1758255,147.3,9.3,0.89172302
1958.1,3853.9,99.8,-7.6,7.5463216,147.8,9.3,0.89135548
2001.3,3849.7,43.2,-4.2,7.7044046,148.4,9.3,0.89091444
1458.2,3882.5,-543.1,32.8,5.6614615,148.8,9.3,0.89062041
2025.3,3846.8,567.1,-35.7,7.790924,149.4,9.3,0.89017936
1782.2,3860.4,-243.1,13.6,6.8800049,149.9,9.3,0.88981182
1501.4,3877.4,-280.8,17,5.8215284,150.3,9.3,0.88951779
1804.2,3858.1,302.8,-19.3,6.960784,150.8,9.3,0.88915025
1628.3,3868.2,-175.9,10.1,6.2985901,151.2,9.3,0.88885622
2953.3,3784.3,1325,-83.9,11.176173,152,9.3,0.88826816
2974.5,3778.8,21.2,-5.5,11.240041,152.9,9.3,0.88760659
2992.5,3774.3,18,-4.5,11.294593,153.7,9.3,0.88701852
1784.4,3847.4,-1208.1,73.1,6.8653006,154.2,9.3,0.88665099
-575.2,3998.3,-2359.6,150.9,-2.2998222,154,9.3,0.886798
779,3918.9,1354.2,-79.4,3.0528231,154.3,9.3,0.88657748
975.1,3907.5,196.1,-11.4,3.8102033,154.5,9.3,0.88643046
1458,3877.4,482.9,-30.1,5.6532492,154.9,9.3,0.88613643
1975.1,3843.7,517.1,-33.7,7.5916919,155.5,9.3,0.88569538
1391.3,3878.6,-583.8,34.9,5.3962962,155.9,9.3,0.88540135
206.1,3953.9,-1185.2,75.3,0.81489879,155.9,9.3,0.88540135
-8,3971.4,-214.1,17.5,-0.0317712,155.9,9.3,0.88540135
465.1,3944,473.1,-27.4,1.8343544,156,9.3,0.88532784
842,3921.2,376.9,-22.8,3.3016504,156.3,9.3,0.88510732
938.2,3915.2,96.2,-6,3.6732406,156.5,9.3,0.88496031
1028,3909.5,89.8,-5.7,4.018966,156.8,9.3,0.88473978
1225.1,3896.7,197.1,-12.8,4.7738472,157.2,9.3,0.88444575
1321.2,3889.9,96.1,-6.8,5.1393359,157.5,9.3,0.88422523
2208.1,3833.1,886.9,-56.8,8.4638681,158.1,9.3,0.88378418
2553.4,3808,345.3,-25.1,9.7233472,158.9,9.3,0.88319612
2665.3,3797.4,111.9,-10.6,10.12121,159.6,9.3,0.88268156
2940.4,3776.9,275.1,-20.5,11.105597,160.4,9.3,0.8820935
2938.5,3773.4,-1.9,-3.5,11.088136,161.2,9.3,0.88150544
2979.5,3767.7,41,-5.7,11.225862,162.1,9.3,0.88084387
2990.6,3764.1,11.1,-3.6,11.256917,162.9,9.3,0.88025581
2955.4,3763.6,-35.2,-0.5,11.122943,163.7,9.3,0.87966774
1235.3,3870.2,-1720.1,106.6,4.7808581,164.1,9.3,0.87937371
-833.2,4004.4,-2068.5,134.2,-3.3364661,163.8,9.3,0.87959424
-530.3,3993,302.9,-11.4,-2.1174879,163.7,9.3,0.87966774
1713.1,3855.9,2243.4,-137.1,6.6055423,164.2,9.3,0.87930021
2938.3,3775.9,1225.2,-80,11.094727,165,9.3,0.87871214
2865.5,3775.1,-72.8,-0.8,10.817549,165.8,9.3,0.87812408
2838.4,3773,-27.1,-2.1,10.709283,166.6,9.3,0.87753602
2862.5,3768.4,24.1,-4.6,10.787045,167.3,9.3,0.87702146
2334.5,3798.9,-528,30.5,8.868532,168,9.3,0.87650691
1915.3,3824.5,-419.2,25.6,7.3250649,168.5,9.3,0.87613937
1915.3,3824.6,0,0.1,7.3252564,169.1,9.3,0.87569832
1935.3,3823.2,20,-1.4,7.399039,169.6,9.3,0.87533079
622.2,3906.3,-1313.1,83.1,2.4304999,169.8,9.3,0.87518377
596.1,3911.6,-26.1,5.3,2.3317048,169.9,9.3,0.87511026
1027.2,3886.9,431.1,-24.7,3.9926237,170.2,9.3,0.87488974
583.1,3915.9,-444.1,29,2.2833613,170.4,9.3,0.87474272
-36,3957.8,-619.1,41.9,-0.1424808,170.4,9.3,0.87474272
-352.2,3981.2,-316.2,23.4,-1.4021786,170.3,9.3,0.87481623
-830.1,4014.9,-477.9,33.7,-3.3327685,170,9.4,0.87503675
-1075.3,4034.7,-245.2,19.8,-4.3385129,169.7,9.4,0.87525728
-901.2,4028.4,174.1,-6.3,-3.6303941,169.5,9.4,0.87540429
-1412.2,4063.3,-511,34.9,-5.7381923,169.1,9.4,0.87569832
-1215.3,4055.6,196.9,-7.7,-4.9287707,168.8,9.4,0.87591885
167.1,3973.1,1382.4,-82.5,0.66390501,168.8,9.4,0.87591885
713.1,3938.5,546,-34.6,2.8085443,169,9.4,0.87577183
250.1,3966.1,-463,27.6,0.99192161,169.1,9.4,0.87569832
1048.2,3916.7,798.1,-49.4,4.1054849,169.4,9.4,0.8754778
1148,3908.6,99.8,-8.1,4.4870728,169.7,9.4,0.87525728
1777.1,3867.8,629.1,-40.8,6.8734674,170.2,9.4,0.87488974
2190.2,3838.9,413.1,-28.9,8.4079588,170.8,9.4,0.87444869
2113.2,3840.1,-77,1.2,8.1148993,171.4,9.4,0.87400764
1875.3,3852.1,-237.9,12,7.2238431,171.9,9.4,0.87364011
1408.3,3879.7,-467,27.6,5.4637815,172.3,9.4,0.87334607
956.1,3907.8,-452.2,28.1,3.7362476,172.6,9.4,0.87312555
479.1,3938.7,-477,30.9,1.8870312,172.7,9.4,0.87305204
844.1,3917.6,365,-21.1,3.3068462,172.9,9.4,0.87290503
107.2,3964.3,-736.9,46.7,0.42497296,173,9.4,0.87283152
-154.1,3983.6,-261.3,19.3,-0.61387276,172.9,9.4,0.87290503
78,3971.3,232.1,-12.3,0.3097614,172.9,9.4,0.87290503
338.9,3956.6,260.9,-14.7,1.3408917,173,9.4,0.87283152
863.1,3924.5,524.2,-32.1,3.3872359,173.3,9.4,0.872611
1592.2,3877.9,729.1,-46.6,6.1743924,173.7,9.4,0.87231697
974.1,3914.2,-618.1,36.3,3.8128222,174,9.4,0.87209644
872.2,3920.4,-101.9,6.2,3.4193729,174.2,9.4,0.87194943
1877.1,3857.5,1004.9,-62.9,7.2409133,174.7,9.4,0.87158189
