Repository: wgc-share/multi-temp-condition-battery-cycle-data

# Temperature-Aware SOC Estimation Dataset

This dataset contains processed lithium-ion battery discharge segments for state-of-charge (SOC) estimation under multiple temperatures and operating conditions. The measurements were collected using 18650-type LiNi0.6Co0.2Mn0.2O2 cells on a programmable battery test platform.

## File structure

```text
random/
  10C/
  15-20C/
  25C/
  30-35C/
  40C/

detailed/
  10C/
  15-20C/
  25C/
  30-35C/
  40C/
```

The `random` directory contains Staircase, Congested, Highway, and Urban current-profile families. The `detailed` directory contains US06-HWY, HWFET, REP05, EUDC, DST, ARTERIAL, UDDS, SC03, LA92, NYCC, NUREMBERG, and MANHATTAN profiles.

Each filename follows:

```text
<family>_<condition>_cycle<index>_cap<capacity>mAh[_repNN].csv
```

`repNN` appears only when cycle and capacity are identical for multiple random samples. File names do not contain internal cell or segment identifiers.

## CSV fields

| Field | Unit |
| --- | --- |
| `Current(mA)` | mA |
| `Voltage(mV)` | mV |
| `dI(mA)` | mA |
| `dV(mV)` | mV |
| `Power(W)` | W |
| `RawCapacity(mAh)` | mAh |
| `T(C)` | degC |
| `SOC` | 0--1 |

See `LICENSE.md` for reuse terms.

File: detailed/15-20C/detailed_dst_cycle310_cap1256p1mAh.csv (part 1 of 14)
Current(mA),Voltage(mV),dI(mA),dV(mV),Power(W),RawCapacity(mAh),T(C),SOC
0,4196.7,0,0,0,0,14.1,1
0,4195.9,0,-0.8,0,0,14.1,1
0,4195.5,0,-0.4,0,0,14.1,1
0,4195,0,-0.5,0,0,14.1,1
0,4194.7,0,-0.3,0,0,14.1,1
0,4194.4,0,-0.3,0,0,14.1,1
0,4194.1,0,-0.3,0,0,14.1,1
0,4193.8,0,-0.3,0,0,14.1,1
0,4193.5,0,-0.3,0,0,14.1,1
0,4193.2,0,-0.3,0,0,14.1,1
0,4193,0,-0.2,0,0,14.1,1
0,4192.8,0,-0.2,0,0,14.1,1
0,4192.6,0,-0.2,0,0,14.1,1
0,4192.3,0,-0.3,0,0,14.1,1
0,4192.1,0,-0.2,0,0,14.1,1
0,4191.9,0,-0.2,0,0,14.1,1
0,4191.7,0,-0.2,0,0,14.1,1
0,4191.5,0,-0.2,0,0,14.1,1
0,4191.3,0,-0.2,0,0,14.1,1
0,4191.1,0,-0.2,0,0,14.1,1
0,4190.9,0,-0.2,0,0,14.1,1
0,4190.7,0,-0.2,0,0,14.1,1
0,4190.6,0,-0.1,0,0,14.1,1
0,4190.4,0,-0.2,0,0,14.1,1
0,4190.2,0,-0.2,0,0,14.1,1
0,4190,0,-0.2,0,0,14.1,1
0,4189.9,0,-0.1,0,0,14.1,1
0,4189.7,0,-0.2,0,0,14.1,1
0,4189.5,0,-0.2,0,0,14.1,1
0,4189.4,0,-0.1,0,0,14.1,1
0,4189.2,0,-0.2,0,0,14.1,1
0,4189.1,0,-0.1,0,0,14.1,1
0,4188.9,0,-0.2,0,0,14.1,1
0,4188.8,0,-0.1,0,0,14.1,1
0,4188.6,0,-0.2,0,0,14.1,1
0,4188.4,0,-0.2,0,0,14.1,1
0,4188.3,0,-0.1,0,0,14.1,1
0,4188.2,0,-0.1,0,0,14.1,1
0,4188,0,-0.2,0,0,14.1,1
0,4187.9,0,-0.1,0,0,14.1,1
0,4187.7,0,-0.2,0,0,14.1,1
0,4187.6,0,-0.1,0,0,14.1,1
0,4187.5,0,-0.1,0,0,14.1,1
0,4187.3,0,-0.2,0,0,14.1,1
0,4187.2,0,-0.1,0,0,14.1,1
0,4187.1,0,-0.1,0,0,14.1,1
0,4186.9,0,-0.2,0,0,14.1,1
0,4186.8,0,-0.1,0,0,14.1,1
0,4186.7,0,-0.1,0,0,14.1,1
0,4186.6,0,-0.1,0,0,14.1,1
0,4186.4,0,-0.2,0,0,14.1,1
0,4186.3,0,-0.1,0,0,14.1,1
0,4186.2,0,-0.1,0,0,14.1,1
0,4186,0,-0.2,0,0,14.1,1
0,4185.9,0,-0.1,0,0,14.1,1
0,4185.8,0,-0.1,0,0,14.1,1
0,4185.7,0,-0.1,0,0,14.1,1
0,4185.5,0,-0.2,0,0,14.1,1
0,4185.4,0,-0.1,0,0,14.1,1
0,4185.3,0,-0.1,0,0,14.1,1
0,4185.3,0,0,0,0,14.1,1
0,4185.1,0,-0.2,0,0,14.1,1
0,4185,0,-0.1,0,0,14.1,1
0,4184.9,0,-0.1,0,0,14.1,1
0,4184.8,0,-0.1,0,0,14.1,1
0,4184.7,0,-0.1,0,0,14.1,1
0,4184.5,0,-0.2,0,0,14.1,1
0,4184.4,0,-0.1,0,0,14.1,1
0,4184.3,0,-0.1,0,0,14.1,1
0,4184.2,0,-0.1,0,0,14.1,1
0,4184.2,0,0,0,0,14.1,1
0,4184,0,-0.2,0,0,14.1,1
0,4183.9,0,-0.1,0,0,14.1,1
0,4183.8,0,-0.1,0,0,14.1,1
0,4183.7,0,-0.1,0,0,14.1,1
0,4183.6,0,-0.1,0,0,14.1,1
0,4183.5,0,-0.1,0,0,14.1,1
0,4183.4,0,-0.1,0,0,14.1,1
0,4183.3,0,-0.1,0,0,14.1,1
0,4183.2,0,-0.1,0,0,14.1,1
0,4183.1,0,-0.1,0,0,14.1,1
0,4183,0,-0.1,0,0,14.1,1
0,4182.9,0,-0.1,0,0,14.1,1
0,4182.8,0,-0.1,0,0,14.1,1
0,4182.7,0,-0.1,0,0,14.1,1
0,4182.6,0,-0.1,0,0,14.1,1
0,4182.5,0,-0.1,0,0,14.1,1
0,4182.4,0,-0.1,0,0,14.1,1
0,4182.4,0,0,0,0,14.1,1
0,4182.2,0,-0.2,0,0,14.1,1
0,4182.2,0,0,0,0,14.1,1
0,4182.1,0,-0.1,0,0,14.1,1
0,4182,0,-0.1,0,0,14.1,1
0,4181.9,0,-0.1,0,0,14.1,1
0,4181.8,0,-0.1,0,0,14.1,1
0,4181.8,0,0,0,0,14.1,1
0,4181.6,0,-0.2,0,0,14.1,1
0,4181.5,0,-0.1,0,0,14.1,1
0,4181.5,0,0,0,0,14.1,1
0,4181.4,0,-0.1,0,0,14.1,1
0,4181.2,0,-0.2,0,0,14.1,1
0,4181.2,0,0,0,0,14.1,1
0,4181.1,0,-0.1,0,0,14.1,1
0,4181,0,-0.1,0,0,14.1,1
0,4180.9,0,-0.1,0,0,14.1,1
0,4180.8,0,-0.1,0,0,14.1,1
0,4180.8,0,0,0,0,14.1,1
0,4180.7,0,-0.1,0,0,14.1,1
0,4180.6,0,-0.1,0,0,14.1,1
0,4180.5,0,-0.1,0,0,14.1,1
0,4180.4,0,-0.1,0,0,14.1,1
0,4180.3,0,-0.1,0,0,14.1,1
0,4180.2,0,-0.1,0,0,14.1,1
0,4180.1,0,-0.1,0,0,14.1,1
0,4180.1,0,0,0,0,14.1,1
0,4180,0,-0.1,0,0,14.1,1
0,4179.9,0,-0.1,0,0,14.1,1
0,4179.8,0,-0.1,0,0,14.1,1
0,4179.8,0,0,0,0,14.1,1
0,4179.6,0,-0.2,0,0,14.1,1
0,4179.6,0,0,0,0,14.1,1
0,4179.5,0,-0.1,0,0,14.1,1
0,4179.5,0,0,0,0,14.1,1
0,4179.3,0,-0.2,0,0,14.1,1
0,4179.3,0,0,0,0,14.1,1
0,4179.2,0,-0.1,0,0,14.1,1
0,4179.1,0,-0.1,0,0,14.1,1
0,4179.1,0,0,0,0,14.1,1
0,4179,0,-0.1,0,0,14.1,1
0,4178.9,0,-0.1,0,0,14.1,1
0,4178.8,0,-0.1,0,0,14.1,1
0,4178.8,0,0,0,0,14.1,1
0,4178.7,0,-0.1,0,0,14.1,1
0,4178.6,0,-0.1,0,0,14.1,1
0,4178.5,0,-0.1,0,0,14.1,1
0,4178.4,0,-0.1,0,0,14.1,1
0,4178.4,0,0,0,0,14.1,1
0,4178.3,0,-0.1,0,0,14.1,1
0,4178.2,0,-0.1,0,0,14.1,1
0,4178.1,0,-0.1,0,0,14.1,1
0,4178.1,0,0,0,0,14.1,1
0,4178,0,-0.1,0,0,14.1,1
0,4177.9,0,-0.1,0,0,14.1,1
0,4177.9,0,0,0,0,14.1,1
0,4177.8,0,-0.1,0,0,14.1,1
0,4177.8,0,0,0,0,14.1,1
0,4177.6,0,-0.2,0,0,14.1,1
0,4177.6,0,0,0,0,14.1,1
0,4177.5,0,-0.1,0,0,14.1,1
0,4177.4,0,-0.1,0,0,14.1,1
0,4177.4,0,0,0,0,14.1,1
0,4177.3,0,-0.1,0,0,14.1,1
0,4177.2,0,-0.1,0,0,14.1,1
0,4177.1,0,-0.1,0,0,14.1,1
0,4177,0,-0.1,0,0,14.1,1
0,4177,0,0,0,0,14.1,1
0,4176.9,0,-0.1,0,0,14.1,1
0,4176.9,0,0,0,0,14.1,1
0,4176.8,0,-0.1,0,0,14.1,1
0,4176.7,0,-0.1,0,0,14.1,1
0,4176.7,0,0,0,0,14.1,1
0,4176.6,0,-0.1,0,0,14.1,1
0,4176.5,0,-0.1,0,0,14.1,1
0,4176.5,0,0,0,0,14.1,1
0,4176.4,0,-0.1,0,0,14.1,1
0,4176.4,0,0,0,0,14.1,1
0,4176.3,0,-0.1,0,0,14.1,1
0,4176.2,0,-0.1,0,0,14.1,1
0,4176.1,0,-0.1,0,0,14.1,1
0,4176.1,0,0,0,0,14.1,1
0,4176,0,-0.1,0,0,14.1,1
0,4176,0,0,0,0,14.1,1
0,4175.9,0,-0.1,0,0,14.1,1
0,4175.8,0,-0.1,0,0,14.1,1
0,4175.8,0,0,0,0,14.1,1
0,4175.7,0,-0.1,0,0,14.1,1
0,4175.6,0,-0.1,0,0,14.1,1
0,4175.6,0,0,0,0,14.1,1
0,4175.5,0,-0.1,0,0,14.1,1
0,4175.4,0,-0.1,0,0,14.1,1
0,4175.4,0,0,0,0,14.1,1
0,4175.3,0,-0.1,0,0,14.1,1
0,4175.3,0,0,0,0,14.1,1
0,4175.2,0,-0.1,0,0,14.1,1
0,4175.1,0,-0.1,0,0,14.1,1
0,4175.1,0,0,0,0,14.1,1
0,4175,0,-0.1,0,0,14.1,1
0,4174.9,0,-0.1,0,0,14.1,1
0,4174.9,0,0,0,0,14.1,1
0,4174.9,0,0,0,0,14.1,1
0,4174.8,0,-0.1,0,0,14.1,1
0,4174.7,0,-0.1,0,0,14.1,1
0,4174.6,0,-0.1,0,0,14.1,1
0,4174.6,0,0,0,0,14.1,1
0,4174.5,0,-0.1,0,0,14.1,1
0,4174.5,0,0,0,0,14.1,1
0,4174.4,0,-0.1,0,0,14.1,1
0,4174.3,0,-0.1,0,0,14.1,1
0,4174.3,0,0,0,0,14.1,1
0,4174.3,0,0,0,0,14.1,1
0,4174.2,0,-0.1,0,0,14.1,1
0,4174.2,0,0,0,0,14.1,1
0,4174.1,0,-0.1,0,0,14.1,1
0,4174,0,-0.1,0,0,14.1,1
0,4174,0,0,0,0,14.1,1
0,4173.9,0,-0.1,0,0,14.1,1
0,4173.8,0,-0.1,0,0,14.1,1
0,4173.8,0,0,0,0,14.1,1
0,4173.7,0,-0.1,0,0,14.1,1
0,4173.7,0,0,0,0,14.1,1
0,4173.6,0,-0.1,0,0,14.1,1
0,4173.6,0,0,0,0,14.1,1
0,4173.5,0,-0.1,0,0,14.1,1
0,4173.5,0,0,0,0,14.1,1
0,4173.4,0,-0.1,0,0,14.1,1
0,4173.3,0,-0.1,0,0,14.1,1
0,4173.3,0,0,0,0,14.1,1
0,4173.2,0,-0.1,0,0,14.1,1
0,4173.2,0,0,0,0,14.1,1
0,4173.1,0,-0.1,0,0,14.1,1
0,4173.1,0,0,0,0,14.1,1
0,4173,0,-0.1,0,0,14.1,1
0,4172.9,0,-0.1,0,0,14.1,1
0,4172.9,0,0,0,0,14.1,1
0,4172.8,0,-0.1,0,0,14.1,1
0,4172.8,0,0,0,0,14.1,1
0,4172.7,0,-0.1,0,0,14.1,1
0,4172.7,0,0,0,0,14.1,1
0,4172.6,0,-0.1,0,0,14.1,1
0,4172.6,0,0,0,0,14.1,1
0,4172.5,0,-0.1,0,0,14.1,1
0,4172.5,0,0,0,0,14.1,1
0,4172.4,0,-0.1,0,0,14.1,1
0,4172.4,0,0,0,0,14.1,1
0,4172.3,0,-0.1,0,0,14.1,1
0,4172.3,0,0,0,0,14.1,1
0,4172.2,0,-0.1,0,0,14.1,1
0,4172.2,0,0,0,0,14.1,1
0,4172.1,0,-0.1,0,0,14.1,1
0,4172,0,-0.1,0,0,14.1,1
0,4172,0,0,0,0,14.1,1
0,4171.9,0,-0.1,0,0,14.1,1
0,4171.9,0,0,0,0,14.1,1
0,4171.8,0,-0.1,0,0,14.1,1
0,4171.8,0,0,0,0,14.1,1
0,4171.7,0,-0.1,0,0,14.1,1
0,4171.7,0,0,0,0,14.1,1
0,4171.6,0,-0.1,0,0,14.1,1
0,4171.6,0,0,0,0,14.1,1
0,4171.5,0,-0.1,0,0,14.1,1
0,4171.5,0,0,0,0,14.1,1
0,4171.4,0,-0.1,0,0,14.1,1
0,4171.4,0,0,0,0,14.1,1
0,4171.3,0,-0.1,0,0,14.1,1
0,4171.2,0,-0.1,0,0,14,1
0,4171.2,0,0,0,0,14,1
0,4171.2,0,0,0,0,14.1,1
0,4171.1,0,-0.1,0,0,14,1
0,4171.1,0,0,0,0,14,1
0,4171,0,-0.1,0,0,14,1
0,4171,0,0,0,0,14,1
0,4170.9,0,-0.1,0,0,14,1
0,4170.9,0,0,0,0,14,1
0,4170.8,0,-0.1,0,0,14,1
0,4170.8,0,0,0,0,14,1
0,4170.7,0,-0.1,0,0,14,1
0,4170.7,0,0,0,0,14,1
0,4170.7,0,0,0,0,14,1
0,4170.6,0,-0.1,0,0,14,1
0,4170.5,0,-0.1,0,0,14,1
0,4170.5,0,0,0,0,14,1
0,4170.5,0,0,0,0,14,1
0,4170.4,0,-0.1,0,0,14,1
0,4170.4,0,0,0,0,14,1
0,4170.3,0,-0.1,0,0,14,1
0,4170.3,0,0,0,0,14,1
0,4170.2,0,-0.1,0,0,14,1
0,4170.2,0,0,0,0,14,1
0,4170.1,0,-0.1,0,0,14,1
0,4170.1,0,0,0,0,14,1
0,4170,0,-0.1,0,0,14,1
0,4169.9,0,-0.1,0,0,14,1
0,4169.9,0,0,0,0,14,1
0,4169.9,0,0,0,0,14,1
0,4169.8,0,-0.1,0,0,14,1
0,4169.8,0,0,0,0,14,1
0,4169.7,0,-0.1,0,0,14,1
0,4169.7,0,0,0,0,14,1
0,4169.7,0,0,0,0,14,1
0,4169.6,0,-0.1,0,0,14,1
0,4169.6,0,0,0,0,14,1
0,4169.5,0,-0.1,0,0,14,1
0,4169.5,0,0,0,0,14,1
0,4169.4,0,-0.1,0,0,14,1
0,4169.4,0,0,0,0,14,1
0,4169.3,0,-0.1,0,0,14,1
0,4169.3,0,0,0,0,14,1
0,4169.2,0,-0.1,0,0,14,1
0,4169.2,0,0,0,0,14,1
0,4169.1,0,-0.1,0,0,14,1
0,4169.1,0,0,0,0,14,1
0,4169.1,0,0,0,0,14,1
0,4169,0,-0.1,0,0,14,1
0,4168.9,0,-0.1,0,0,14,1
0,4168.9,0,0,0,0,14,1
0,4168.9,0,0,0,0,14,1
0,4168.8,0,-0.1,0,0,14,1
0,4168.8,0,0,0,0,14,1
0,4168.8,0,0,0,0,14,1
0,4168.7,0,-0.1,0,0,14,1
0,4168.7,0,0,0,0,14,1
0,4168.6,0,-0.1,0,0,14,1
0,4168.6,0,0,0,0,14,1
0,4168.5,0,-0.1,0,0,14,1
0,4168.5,0,0,0,0,14,1
0,4168.4,0,-0.1,0,0,14,1
0,4168.4,0,0,0,0,14,1
374.9,4145.1,374.9,-23.3,1.553998,0.1,14,0.99992057
375,4142.5,0.1,-2.6,1.5534375,0.2,14,0.99984114
375,4140.6,0,-1.9,1.552725,0.3,14,0.99976172
375.1,4138.9,0.1,-1.7,1.5525014,0.4,14,0.99968229
375.1,4137.4,0,-1.5,1.5519387,0.5,14,0.99960286
375.1,4136,0,-1.4,1.5514136,0.6,14,0.99952343
375.1,4134.8,0,-1.2,1.5509635,0.7,14,0.999444
375.1,4133.5,0,-1.3,1.5504758,0.8,14,0.99936458
375.1,4132.4,0,-1.1,1.5500632,0.9,14,0.99928515
375.1,4131.2,0,-1.2,1.5496131,1,14,0.99920572
375.1,4130.2,0,-1,1.549238,1.1,14,0.99912629
375.1,4129.2,0,-1,1.5488629,1.3,14,0.99896743
375.2,4128.3,0.1,-0.9,1.5489382,1.4,14,0.99888801
375.1,4127.3,-0.1,-1,1.5481502,1.5,14,0.99880858
375.1,4126.4,0,-0.9,1.5478126,1.6,14,0.99872915
375.1,4125.5,0,-0.9,1.547475,1.7,14,0.99864972
375.1,4124.7,0,-0.8,1.547175,1.8,14,0.99857029
375.1,4123.8,0,-0.9,1.5468374,1.9,14,0.99849087
375.1,4123,0,-0.8,1.5465373,2,14,0.99841144
375.1,4122.3,0,-0.7,1.5462747,2.1,14,0.99833201
375.1,4121.5,0,-0.8,1.5459747,2.2,14,0.99825258
375.1,4120.8,0,-0.7,1.5457121,2.3,14,0.99817315
375.1,4120,0,-0.8,1.545412,2.4,14,0.99809373
375.1,4119.3,0,-0.7,1.5451494,2.5,14,0.9980143
375.1,4118.6,0,-0.7,1.5448869,2.6,14,0.99793487
375.1,4117.9,0,-0.7,1.5446243,2.7,14,0.99785544
375.1,4117.2,0,-0.7,1.5443617,2.8,14,0.99777601
375.1,4116.6,0,-0.6,1.5441367,2.9,14,0.99769658
750,4092.3,374.9,-24.3,3.069225,3.1,14,0.99753773
750,4089.9,0,-2.4,3.067425,3.3,14,0.99737887
750.1,4087.8,0.1,-2.1,3.0662588,3.5,14,0.99722002
750,4086,-0.1,-1.8,3.0645,3.8,14,0.99698173
750,4084.3,0,-1.7,3.063225,4,14,0.99682288
750,4082.7,0,-1.6,3.062025,4.2,14,0.99666402
750,4081.3,0,-1.4,3.060975,4.4,14,0.99650516
750,4079.9,0,-1.4,3.059925,4.6,14,0.99634631
750,4078.6,0,-1.3,3.05895,4.8,14,0.99618745
750,4077.3,0,-1.3,3.057975,5,14,0.99602859
750,4076,0,-1.3,3.057,5.2,14,0.99586974
750,4074.8,0,-1.2,3.0561,5.4,14,0.99571088
-375,4142.2,-1125,67.4,-1.553325,5.3,14,0.99579031
-375,4146.2,0,4,-1.554825,5.2,14,0.99586974
-375,4149.3,0,3.1,-1.5559875,5.1,14,0.99594917
-375,4151.9,0,2.6,-1.5569625,5,14,0.99602859
-375,4154.1,0,2.2,-1.5577875,4.9,14,0.99610802
-375,4156.1,0,2,-1.5585375,4.8,14,0.99618745
-375,4158,0,1.9,-1.55925,4.7,14,0.99626688
-375,4159.7,0,1.7,-1.5598875,4.6,14,0.99634631
0,4137.6,375,-22.1,0,4.6,14,0.99634631
0,4137.2,0,-0.4,0,4.6,14,0.99634631
0,4137.1,0,-0.1,0,4.6,14,0.99634631
0,4137.2,0,0.1,0,4.6,14,0.99634631
0,4137.3,0,0.1,0,4.6,14,0.99634631
0,4137.5,0,0.2,0,4.6,14,0.99634631
0,4137.6,0,0.1,0,4.6,14,0.99634631
0,4137.8,0,0.2,0,4.6,14,0.99634631
0,4138,0,0.2,0,4.6,14,0.99634631
0,4138.2,0,0.2,0,4.6,14,0.99634631
0,4138.4,0,0.2,0,4.6,14,0.99634631
0,4138.5,0,0.1,0,4.6,14,0.99634631
0,4138.7,0,0.2,0,4.6,14,0.99634631
0,4138.9,0,0.2,0,4.6,14,0.99634631
0,4139.1,0,0.2,0,4.6,14,0.99634631
0,4139.3,0,0.2,0,4.6,14,0.99634631
375.1,4117.1,375.1,-22.2,1.5443242,4.7,14,0.99626688
375.1,4115.3,0,-1.8,1.543649,4.8,14,0.99618745
375.1,4113.9,0,-1.4,1.5431239,4.9,14,0.99610802
375.1,4112.8,0,-1.1,1.5427113,5,14,0.99602859
375.1,4111.9,0,-0.9,1.5423737,5.1,14,0.99594917
375.2,4110.9,0.1,-1,1.5424097,5.2,14,0.99586974
375.1,4110,-0.1,-0.9,1.541661,5.3,14,0.99579031
375.1,4109.2,0,-0.8,1.5413609,5.4,14,0.99571088
375.1,4108.5,0,-0.7,1.5410983,5.5,14,0.99563145
375.1,4107.8,0,-0.7,1.5408358,5.6,14,0.99555203
375.1,4107.1,0,-0.7,1.5405732,5.7,14,0.9954726
375.1,4106.5,0,-0.6,1.5403481,5.8,14,0.99539317
375.1,4105.8,0,-0.7,1.5400856,5.9,14,0.99531374
375.1,4105.3,0,-0.5,1.539898,6,14,0.99523431
375.1,4104.6,0,-0.7,1.5396355,6.1,14,0.99515488
375.1,4104.1,0,-0.5,1.5394479,6.3,14,0.99499603
375.1,4103.5,0,-0.6,1.5392229,6.4,14,0.9949166
375.1,4103,0,-0.5,1.5390353,6.5,14,0.99483717
375.1,4102.4,0,-0.6,1.5388102,6.6,14,0.99475774
375.1,4101.9,0,-0.5,1.5386227,6.7,14,0.99467832
375.1,4101.4,0,-0.5,1.5384351,6.8,14,0.99459889
375.1,4100.9,0,-0.5,1.5382476,6.9,14,0.99451946
375.1,4100.5,0,-0.4,1.5380976,7,14,0.99444003
375.1,4100,0,-0.5,1.53791,7.1,14,0.9943606
750,4076.3,374.9,-23.7,3.057225,7.3,14,0.99420175
750,4074.3,0,-2,3.055725,7.5,14,0.99404289
750,4072.6,0,-1.7,3.05445,7.7,14,0.99388403
750,4071.1,0,-1.5,3.053325,7.9,14,0.99372518
750,4069.7,0,-1.4,3.052275,8.1,14,0.99356632
750,4068.4,0,-1.3,3.0513,8.3,14,0.99340747
750,4067.2,0,-1.2,3.0504,8.5,14,0.99324861
750,4066.1,0,-1.1,3.049575,8.8,14,0.99301033
750,4065,0,-1.1,3.04875,9,14,0.99285147
750,4063.9,0,-1.1,3.047925,9.2,14,0.99269261
750,4062.9,0,-1,3.047175,9.4,14,0.99253376
750,4062,0,-0.9,3.0465,9.6,14,0.9923749
-375.1,4128.6,-1125.1,66.6,-1.5486379,9.5,14,0.99245433
-375.1,4132.3,0,3.7,-1.5500257,9.4,14,0.99253376
-375,4135,0.1,2.7,-1.550625,9.3,14,0.99261319
-375,4137.3,0,2.3,-1.5514875,9.2,14,0.99269261
-375,4139.4,0,2.1,-1.552275,9.1,14,0.99277204
-375.1,4141.2,-0.1,1.8,-1.5533641,9,14,0.99285147
-375.1,4142.9,0,1.7,-1.5540018,8.9,14,0.9929309
-375,4144.5,0.1,1.6,-1.5541875,8.8,14,0.99301033
0,4122.7,375,-21.8,0,8.8,14,0.99301033
0,4122.3,0,-0.4,0,8.8,14,0.99301033
0,4122.4,0,0.1,0,8.8,14,0.99301033
0,4122.4,0,0,0,8.8,14,0.99301033
0,4122.6,0,0.2,0,8.8,14,0.99301033
0,4122.8,0,0.2,0,8.8,14,0.99301033
0,4123,0,0.2,0,8.8,14,0.99301033
0,4123.2,0,0.2,0,8.8,14,0.99301033
0,4123.4,0,0.2,0,8.8,14,0.99301033
0,4123.7,0,0.3,0,8.8,14,0.99301033
0,4123.9,0,0.2,0,8.8,14,0.99301033
0,4124,0,0.1,0,8.8,14,0.99301033
0,4124.3,0,0.3,0,8.8,14,0.99301033
0,4124.5,0,0.2,0,8.8,14,0.99301033
0,4124.7,0,0.2,0,8.8,14,0.99301033
0,4124.9,0,0.2,0,8.8,14,0.99301033
375,4103.1,375,-21.8,1.5386625,8.9,14,0.9929309
375,4101.6,0,-1.5,1.5381,9,14,0.99285147
375,4100.4,0,-1.2,1.53765,9.1,14,0.99277204
375.1,4099.5,0.1,-0.9,1.5377224,9.2,14,0.99269261
375.1,4098.7,0,-0.8,1.5374224,9.3,14,0.99261319
375.2,4097.9,0.1,-0.8,1.5375321,9.4,14,0.99253376
375.2,4097.2,0,-0.7,1.5372694,9.5,14,0.99245433
375.2,4096.5,0,-0.7,1.5370068,9.6,14,0.9923749
375.2,4095.9,0,-0.6,1.5367817,9.7,14,0.99229547
375.2,4095.3,0,-0.6,1.5365566,9.8,14,0.99221604
375.2,4094.8,0,-0.5,1.536369,9.9,14,0.99213662
375.1,4094.2,-0.1,-0.6,1.5357344,10,14,0.99205719
375.1,4093.8,0,-0.4,1.5355844,10.1,14,0.99197776
375.1,4093.2,0,-0.6,1.5353593,10.2,14,0.99189833
375.1,4092.8,0,-0.4,1.5352093,10.3,14,0.9918189
375.1,4092.3,0,-0.5,1.5350217,10.4,14,0.99173948
375.1,4091.8,0,-0.5,1.5348342,10.5,14,0.99166005
375.1,4091.4,0,-0.4,1.5346841,10.6,14,0.99158062
375.1,4091,0,-0.4,1.5345341,10.7,14,0.99150119
375.1,4090.5,0,-0.5,1.5343465,10.8,14,0.99142176
375.1,4090.1,0,-0.4,1.5341965,10.9,14,0.99134234
375.1,4089.7,0,-0.4,1.5340465,11,14,0.99126291
375.1,4089.3,0,-0.4,1.5338964,11.1,14,0.99118348
375.1,4089,0,-0.3,1.5337839,11.3,14,0.99102462
750,4065.7,374.9,-23.3,3.049275,11.5,14,0.99086577
750,4063.8,0,-1.9,3.04785,11.7,14,0.99070691
750,4062.3,0,-1.5,3.046725,11.9,14,0.99054805
750,4061,0,-1.3,3.04575,12.1,14,0.9903892
750,4059.8,0,-1.2,3.04485,12.3,14,0.99023034
750,4058.7,0,-1.1,3.044025,12.5,14,0.99007149
750,4057.6,0,-1.1,3.0432,12.7,14,0.98991263
750,4056.6,0,-1,3.04245,12.9,14,0.98975377
750,4055.6,0,-1,3.0417,13.1,14,0.98959492
750,4054.7,0,-0.9,3.041025,13.3,14,0.98943606
750,4053.8,0,-0.9,3.04035,13.5,14,0.9892772
750,4052.9,0,-0.9,3.039675,13.8,14,0.98903892
-375,4119,-1125,66.1,-1.544625,13.6,14,0.98919778
-375.1,4122.5,-0.1,3.5,-1.5463497,13.5,14,0.9892772
-375.1,4125.1,0,2.6,-1.547325,13.4,14,0.98935663
-375.1,4127.3,0,2.2,-1.5481502,13.3,14,0.98943606
-375,4129.1,0.1,1.8,-1.5484125,13.2,14,0.98951549
-375,4130.9,0,1.8,-1.5490875,13.1,14,0.98959492
-375,4132.4,0,1.5,-1.54965,13,14,0.98967434
-375,4133.8,0,1.4,-1.550175,12.9,14,0.98975377
0,4112.2,375,-21.6,0,12.9,14,0.98975377
0,4111.9,0,-0.3,0,12.9,14,0.98975377
0,4111.9,0,0,0,12.9,14,0.98975377
0,4112.1,0,0.2,0,12.9,14,0.98975377
0,4112.2,0,0.1,0,12.9,14,0.98975377
0,4112.4,0,0.2,0,12.9,14,0.98975377
0,4112.6,0,0.2,0,12.9,14,0.98975377
0,4112.8,0,0.2,0,12.9,14,0.98975377
0,4113.1,0,0.3,0,12.9,14,0.98975377
0,4113.3,0,0.2,0,12.9,14,0.98975377
0,4113.5,0,0.2,0,12.9,14,0.98975377
0,4113.7,0,0.2,0,12.9,14,0.98975377
0,4113.9,0,0.2,0,12.9,14,0.98975377
0,4114.2,0,0.3,0,12.9,14,0.98975377
0,4114.4,0,0.2,0,12.9,14,0.98975377
0,4114.5,0,0.1,0,12.9,14,0.98975377
375.1,4093,375.1,-21.5,1.5352843,13,14,0.98967434
375.1,4091.7,0,-1.3,1.5347967,13.1,14,0.98959492
375.1,4090.6,0,-1.1,1.5343841,13.2,14,0.98951549
375.1,4089.8,0,-0.8,1.534084,13.3,14,0.98943606
375.1,4089.1,0,-0.7,1.5338214,13.4,14,0.98935663
375.1,4088.4,0,-0.7,1.5335588,13.5,14,0.9892772
375.1,4087.8,0,-0.6,1.5333338,13.6,14,0.98919778
375.1,4087.3,0,-0.5,1.5331462,13.8,14,0.98903892
375.1,4086.7,0,-0.6,1.5329212,13.9,14,0.98895949
375.1,4086.2,0,-0.5,1.5327336,14,14,0.98888006
375.1,4085.7,0,-0.5,1.5325461,14.1,14,0.98880064
375.1,4085.2,0,-0.5,1.5323585,14.2,14,0.98872121
375.1,4084.8,0,-0.4,1.5322085,14.3,14,0.98864178
375.1,4084.3,0,-0.5,1.5320209,14.4,14,0.98856235
375.1,4083.9,0,-0.4,1.5318709,14.5,14,0.98848292
375.1,4083.5,0,-0.4,1.5317208,14.6,14,0.98840349
375.1,4083.2,0,-0.3,1.5316083,14.7,14,0.98832407
375.1,4082.7,0,-0.5,1.5314208,14.8,14,0.98824464
375.1,4082.4,0,-0.3,1.5313082,14.9,14,0.98816521
375.1,4082,0,-0.4,1.5311582,15,14,0.98808578
375.1,4081.6,0,-0.4,1.5310082,15.1,14,0.98800635
375.1,4081.3,0,-0.3,1.5308956,15.2,14,0.98792693
375.1,4081,0,-0.3,1.5307831,15.3,14,0.9878475
375.1,4080.7,0,-0.3,1.5306706,15.4,14,0.98776807
375.1,4080.3,0,-0.4,1.5305205,15.5,14,0.98768864
375.1,4080,0,-0.3,1.530408,15.6,14,0.98760921
375.1,4079.6,0,-0.4,1.530258,15.7,14,0.98752979
375.1,4079.3,0,-0.3,1.5301454,15.8,14,0.98745036
375.1,4079,0,-0.3,1.5300329,15.9,14,0.98737093
375.1,4078.7,0,-0.3,1.5299204,16,14,0.9872915
375.1,4078.5,0,-0.2,1.5298453,16.1,14,0.98721207
375.1,4078.1,0,-0.4,1.5296953,16.3,14,0.98705322
375.1,4077.9,0,-0.2,1.5296203,16.4,14,0.98697379
375.1,4077.6,0,-0.3,1.5295078,16.5,14,0.98689436
375.1,4077.3,0,-0.3,1.5293952,16.6,14,0.98681493
375.1,4077,0,-0.3,1.5292827,16.7,14,0.9867355
2999.8,3919.9,2624.7,-157.1,11.758916,17.5,14,0.98610008
2999.8,3911.1,0,-8.8,11.732518,18.3,14,0.98546465
2999.9,3904.5,0.1,-6.6,11.71311,19.2,14,0.9847498
2999.9,3898.9,0,-5.6,11.69631,20,14,0.98411438
3000,3894,0.1,-4.9,11.682,20.8,14,0.98347895
3000,3889.6,0,-4.4,11.6688,21.7,14,0.9827641
3000,3885.5,0,-4.1,11.6565,22.5,14,0.98212867
3000,3881.7,0,-3.8,11.6451,23.3,14,0.98149325
1874.9,3943.6,-1125.1,61.9,7.3938556,23.9,14,0.98101668
1874.9,3943.3,0,-0.3,7.3932932,24.4,14,0.98061954
1874.9,3942.4,0,-0.9,7.3916058,24.9,14,0.9802224
1874.9,3941.3,0,-1.1,7.3895434,25.4,14,0.97982526
1874.9,3940.1,0,-1.2,7.3872935,25.9,14,0.97942812
1874.9,3938.8,0,-1.3,7.3848561,26.5,14,0.97895155
1874.8,3937.6,-0.1,-1.2,7.3822125,27,14,0.97855441
1874.9,3936.3,0.1,-1.3,7.3801689,27.5,14,0.97815727
1874.9,3935,0,-1.3,7.3777315,28,14,0.97776013
1874.8,3933.8,-0.1,-1.2,7.3750882,28.5,14,0.97736299
1874.9,3932.6,0.1,-1.2,7.3732317,29.1,14,0.97688642
1874.9,3931.3,0,-1.3,7.3707944,29.6,14,0.97648928
1874.8,3930.1,-0.1,-1.2,7.3681515,30.1,14,0.97609214
1874.9,3928.9,0.1,-1.2,7.3662946,30.6,14,0.975695
1874.9,3927.7,0,-1.2,7.3640447,31.1,14.1,0.97529786
1874.8,3926.6,-0.1,-1.1,7.3615897,31.7,14.1,0.97482129
1874.8,3925.5,0,-1.1,7.3595274,32.2,14.1,0.97442415
1874.9,3924.4,0.1,-1.1,7.3578576,32.7,14.1,0.97402701
1874.9,3923.3,0,-1.1,7.3557952,33.2,14.1,0.97362986
1874.9,3922.2,0,-1.1,7.3537328,33.8,14.1,0.9731533
1874.9,3921.2,0,-1,7.3518579,34.3,14.1,0.97275616
1874.9,3920.1,0,-1.1,7.3497955,34.8,14.1,0.97235902
1874.9,3919.1,0,-1,7.3479206,35.3,14.1,0.97196187
1874.9,3918.1,0,-1,7.3460457,35.8,14.1,0.97156473
-749.9,4068.4,-2624.8,150.3,-3.0508932,35.6,14.1,0.97172359
-750,4074.7,-0.1,6.3,-3.056025,35.4,14.1,0.97188245
-750,4079.3,0,4.6,-3.059475,35.2,14.1,0.9720413
-750,4083.2,0,3.9,-3.0624,35,14.1,0.97220016
-750,4086.6,0,3.4,-3.06495,34.8,14.1,0.97235902
-750,4089.8,0,3.2,-3.06735,34.6,14.1,0.97251787
-750,4092.6,0,2.8,-3.06945,34.4,14.1,0.97267673
-750,4095.2,0,2.6,-3.0714,34.2,14.1,0.97283558
750,4011.5,1500,-83.7,3.008625,34.4,14.1,0.97267673
750,4009.4,0,-2.1,3.00705,34.6,14.1,0.97251787
750,4008.2,0,-1.2,3.00615,34.8,14.1,0.97235902
750,4007.3,0,-0.9,3.005475,35,14.1,0.97220016
750,4006.7,0,-0.6,3.005025,35.2,14.1,0.9720413
750,4006.2,0,-0.5,3.00465,35.4,14.1,0.97188245
750,4005.8,0,-0.4,3.00435,35.6,14.1,0.97172359
750,4005.5,0,-0.3,3.004125,35.8,14.1,0.97156473
750,4005.2,0,-0.3,3.0039,36,14.1,0.97140588
750,4004.9,0,-0.3,3.003675,36.3,14.1,0.97116759
750,4004.6,0,-0.3,3.00345,36.5,14.1,0.97100874
750,4004.4,0,-0.2,3.0033,36.7,14.1,0.97084988
750,4004.2,0,-0.2,3.00315,36.9,14.1,0.97069102
750,4004,0,-0.2,3.003,37.1,14.1,0.97053217
750,4003.9,0,-0.1,3.002925,37.3,14.1,0.97037331
750,4003.7,0,-0.2,3.002775,37.5,14.1,0.97021446
750,4003.6,0,-0.1,3.0027,37.7,14.1,0.9700556
750,4003.4,0,-0.2,3.00255,37.9,14.1,0.96989674
750,4003.2,0,-0.2,3.0024,38.1,14.1,0.96973789
750,4003.1,0,-0.1,3.002325,38.3,14.1,0.96957903
750,4002.9,0,-0.2,3.002175,38.5,14.1,0.96942017
750,4002.7,0,-0.2,3.002025,38.8,14.1,0.96918189
750,4002.6,0,-0.1,3.00195,39,14.1,0.96902303
750,4002.4,0,-0.2,3.0018,39.2,14.1,0.96886418
750,4002.3,0,-0.1,3.001725,39.4,14.1,0.96870532
750,4002.2,0,-0.1,3.00165,39.6,14.1,0.96854647
750,4002,0,-0.2,3.0015,39.8,14.1,0.96838761
750,4001.9,0,-0.1,3.001425,40,14.1,0.96822875
750,4001.7,0,-0.2,3.001275,40.2,14.1,0.9680699
750,4001.6,0,-0.1,3.0012,40.4,14.1,0.96791104
750,4001.5,0,-0.1,3.001125,40.6,14.1,0.96775218
750,4001.3,0,-0.2,3.000975,40.8,14.1,0.96759333
-1499.9,4130.8,-2249.9,129.5,-6.1957869,40.4,14.1,0.96791104
-1500,4137.1,-0.1,6.3,-6.20565,40,14.1,0.96822875
-1500,4141.8,0,4.7,-6.2127,39.6,14.1,0.96854647
-1500,4146.1,0,4.3,-6.21915,39.2,14.1,0.96886418
-1500,4149.8,0,3.7,-6.2247,38.8,14.1,0.96918189
-1500,4153.3,0,3.5,-6.22995,38.3,14.1,0.96957903
-1500,4156.6,0,3.3,-6.2349,37.9,14.1,0.96989674
-1500,4159.7,0,3.1,-6.23955,37.5,14.1,0.97021446
0,4075.2,1500,-84.5,0,37.5,14.1,0.97021446
0,4073.5,0,-1.7,0,37.5,14.1,0.97021446
0,4072.6,0,-0.9,0,37.5,14.1,0.97021446
0,4072.2,0,-0.4,0,37.5,14.1,0.97021446
0,4072,0,-0.2,0,37.5,14.1,0.97021446
0,4071.8,0,-0.2,0,37.5,14.1,0.97021446
0,4071.8,0,0,0,37.5,14.2,0.97021446
0,4071.9,0,0.1,0,37.5,14.2,0.97021446
0,4072,0,0.1,0,37.5,14.2,0.97021446
0,4072.1,0,0.1,0,37.5,14.2,0.97021446
0,4072.3,0,0.2,0,37.5,14.2,0.97021446
0,4072.5,0,0.2,0,37.5,14.2,0.97021446
0,4072.7,0,0.2,0,37.5,14.2,0.97021446
0,4072.9,0,0.2,0,37.5,14.2,0.97021446
0,4073.1,0,0.2,0,37.5,14.2,0.97021446
0,4073.3,0,0.2,0,37.5,14.2,0.97021446
0,4073.5,0,0.2,0,37.5,14.2,0.97021446
0,4073.7,0,0.2,0,37.5,14.2,0.97021446
0,4074,0,0.3,0,37.5,14.2,0.97021446
0,4074.1,0,0.1,0,37.5,14.2,0.97021446
0,4074.4,0,0.3,0,37.5,14.2,0.97021446
0,4074.6,0,0.2,0,37.5,14.2,0.97021446
0,4074.8,0,0.2,0,37.5,14.2,0.97021446
0,4075.1,0,0.3,0,37.5,14.2,0.97021446
0,4075.3,0,0.2,0,37.5,14.2,0.97021446
0,4075.5,0,0.2,0,37.5,14.2,0.97021446
0,4075.8,0,0.3,0,37.5,14.2,0.97021446
0,4076,0,0.2,0,37.5,14.2,0.97021446
0,4076.1,0,0.1,0,37.5,14.2,0.97021446
0,4076.4,0,0.3,0,37.5,14.2,0.97021446
0,4076.6,0,0.2,0,37.5,14.2,0.97021446
0,4076.7,0,0.1,0,37.5,14.2,0.97021446
0,4077,0,0.3,0,37.5,14.2,0.97021446
0,4077.1,0,0.1,0,37.5,14.2,0.97021446
0,4077.4,0,0.3,0,37.5,14.2,0.97021446
0,4077.5,0,0.1,0,37.5,14.2,0.97021446
0,4077.8,0,0.3,0,37.5,14.2,0.97021446
0,4078,0,0.2,0,37.5,14.2,0.97021446
0,4078.1,0,0.1,0,37.5,14.2,0.97021446
0,4078.3,0,0.2,0,37.5,14.2,0.97021446
0,4078.5,0,0.2,0,37.5,14.2,0.97021446
0,4078.7,0,0.2,0,37.5,14.2,0.97021446
0,4078.8,0,0.1,0,37.5,14.2,0.97021446
0,4079,0,0.2,0,37.5,14.2,0.97021446
0,4079.2,0,0.2,0,37.5,14.2,0.97021446
0,4079.4,0,0.2,0,37.5,14.2,0.97021446
0,4079.5,0,0.1,0,37.5,14.2,0.97021446
0,4079.6,0,0.1,0,37.5,14.2,0.97021446
0,4079.9,0,0.3,0,37.5,14.2,0.97021446
0,4080,0,0.1,0,37.5,14.2,0.97021446
0,4080.2,0,0.2,0,37.5,14.2,0.97021446
0,4080.3,0,0.1,0,37.5,14.2,0.97021446
0,4080.5,0,0.2,0,37.5,14.2,0.97021446
0,4080.6,0,0.1,0,37.5,14.2,0.97021446
0,4080.8,0,0.2,0,37.5,14.2,0.97021446
0,4080.9,0,0.1,0,37.5,14.2,0.97021446
0,4081.1,0,0.2,0,37.5,14.2,0.97021446
0,4081.2,0,0.1,0,37.5,14.2,0.97021446
0,4081.4,0,0.2,0,37.5,14.2,0.97021446
0,4081.5,0,0.1,0,37.5,14.2,0.97021446
375,4060.9,375,-20.6,1.5228375,37.6,14.2,0.97013503
375.1,4059.9,0.1,-1,1.5228685,37.7,14.2,0.9700556
375.1,4059.1,0,-0.8,1.5225684,37.8,14.2,0.96997617
375.1,4058.4,0,-0.7,1.5223058,37.9,14.2,0.96989674
375.1,4057.8,0,-0.6,1.5220808,38,14.2,0.96981732
375.1,4057.3,0,-0.5,1.5218932,38.1,14.2,0.96973789
375.1,4056.8,0,-0.5,1.5217057,38.2,14.2,0.96965846
375.1,4056.4,0,-0.4,1.5215556,38.3,14.2,0.96957903
375.1,4055.9,0,-0.5,1.5213681,38.4,14.2,0.9694996
375.1,4055.6,0,-0.3,1.5212556,38.5,14.2,0.96942017
375.1,4055.2,0,-0.4,1.5211055,38.6,14.2,0.96934075
375.1,4054.8,0,-0.4,1.5209555,38.8,14.2,0.96918189
375.1,4054.5,0,-0.3,1.520843,38.9,14.2,0.96910246
375.1,4054.2,0,-0.3,1.5207304,39,14.2,0.96902303
375.1,4053.9,0,-0.3,1.5206179,39.1,14.2,0.96894361
375.1,4053.6,0,-0.3,1.5205054,39.2,14.2,0.96886418
375.1,4053.3,0,-0.3,1.5203928,39.3,14.2,0.96878475
375.1,4053,0,-0.3,1.5202803,39.4,14.2,0.96870532
375.1,4052.8,0,-0.2,1.5202053,39.5,14.2,0.96862589
375.1,4052.5,0,-0.3,1.5200928,39.6,14.2,0.96854647
375.1,4052.3,0,-0.2,1.5200177,39.7,14.2,0.96846704
375.1,4052,0,-0.3,1.5199052,39.8,14.2,0.96838761
375.2,4051.7,0.1,-0.3,1.5201978,39.9,14.2,0.96830818
375.1,4051.5,-0.1,-0.2,1.5197176,40,14.2,0.96822875
375.1,4051.3,0,-0.2,1.5196426,40.1,14.2,0.96814932
375.1,4051,0,-0.3,1.5195301,40.2,14.2,0.9680699
375.1,4050.8,0,-0.2,1.5194551,40.3,14.2,0.96799047
375.1,4050.6,0,-0.2,1.5193801,40.4,14.2,0.96791104
750,4028.4,374.9,-22.2,3.0213,40.6,14.2,0.96775218
750,4027,0,-1.4,3.02025,40.8,14.2,0.96759333
750,4025.9,0,-1.1,3.019425,41,14.2,0.96743447
750,4025,0,-0.9,3.01875,41.3,14.2,0.96719619
750,4024.2,0,-0.8,3.01815,41.5,14.2,0.96703733
750,4023.3,0,-0.9,3.017475,41.7,14.2,0.96687847
750,4022.6,0,-0.7,3.01695,41.9,14.2,0.96671962
750,4021.8,0,-0.8,3.01635,42.1,14.2,0.96656076
750,4021.2,0,-0.6,3.0159,42.3,14.2,0.96640191
750,4020.5,0,-0.7,3.015375,42.5,14.2,0.96624305
750,4019.9,0,-0.6,3.014925,42.7,14.2,0.96608419
750,4019.3,0,-0.6,3.014475,42.9,14.2,0.96592534
-374.9,4083.2,-1124.9,63.9,-1.5307917,42.8,14.2,0.96600477
-375,4086.1,-0.1,2.9,-1.5322875,42.7,14.2,0.96608419
-375,4088.2,0,2.1,-1.533075,42.6,14.2,0.96616362
-375,4089.9,0,1.7,-1.5337125,42.5,14.2,0.96624305
-375,4091.3,0,1.4,-1.5342375,42.4,14.2,0.96632248
-375,4092.8,0,1.5,-1.5348,42.3,14.2,0.96640191
-375,4093.9,0,1.1,-1.5352125,42.2,14.2,0.96648133
-375,4095.1,0,1.2,-1.5356625,42.1,14.2,0.96656076
0,4074.1,375,-21,0,42.1,14.2,0.96656076
0,4073.9,0,-0.2,0,42.1,14.2,0.96656076
0,4073.9,0,0,0,42.1,14.2,0.96656076
0,4074.1,0,0.2,0,42.1,14.1,0.96656076
0,4074.3,0,0.2,0,42.1,14.1,0.96656076
0,4074.4,0,0.1,0,42.1,14.1,0.96656076
0,4074.6,0,0.2,0,42.1,14.1,0.96656076
0,4074.9,0,0.3,0,42.1,14.1,0.96656076
0,4075,0,0.1,0,42.1,14.1,0.96656076
0,4075.2,0,0.2,0,42.1,14.1,0.96656076
0,4075.4,0,0.2,0,42.1,14.1,0.96656076
0,4075.6,0,0.2,0,42.1,14.1,0.96656076
0,4075.8,0,0.2,0,42.1,14.1,0.96656076
0,4076,0,0.2,0,42.1,14.1,0.96656076
0,4076.2,0,0.2,0,42.1,14.1,0.96656076
0,4076.4,0,0.2,0,42.1,14.1,0.96656076
375,4055.8,375,-20.6,1.520925,42.2,14.1,0.96648133
375.1,4054.8,0.1,-1,1.5209555,42.3,14.1,0.96640191
375.1,4054.1,0,-0.7,1.5206929,42.4,14.1,0.96632248
375.1,4053.5,0,-0.6,1.5204678,42.5,14.1,0.96624305
375.1,4053,0,-0.5,1.5202803,42.6,14.1,0.96616362
375.1,4052.5,0,-0.5,1.5200928,42.7,14.1,0.96608419
375.1,4052.1,0,-0.4,1.5199427,42.8,14.1,0.96600477
375.1,4051.7,0,-0.4,1.5197927,42.9,14.1,0.96592534
375.1,4051.3,0,-0.4,1.5196426,43,14.1,0.96584591
375.1,4050.9,0,-0.4,1.5194926,43.1,14.1,0.96576648
375.1,4050.7,0,-0.2,1.5194176,43.2,14.1,0.96568705
375.1,4050.3,0,-0.4,1.5192675,43.3,14.1,0.96560763
375.1,4050.1,0,-0.2,1.5191925,43.4,14.1,0.9655282
375.1,4049.8,0,-0.3,1.51908,43.5,14.1,0.96544877
375.1,4049.5,0,-0.3,1.5189674,43.6,14.1,0.96536934
375.1,4049.2,0,-0.3,1.5188549,43.8,14.1,0.96521048
375.1,4049,0,-0.2,1.5187799,43.9,14.1,0.96513106
375.1,4048.7,0,-0.3,1.5186674,44,14.1,0.96505163
375.1,4048.5,0,-0.2,1.5185923,44.1,14.1,0.9649722
375.1,4048.3,0,-0.2,1.5185173,44.2,14.1,0.96489277
375.1,4048,0,-0.3,1.5184048,44.3,14.1,0.96481334
375.1,4047.9,0,-0.1,1.5183673,44.4,14.1,0.96473392
375.1,4047.6,0,-0.3,1.5182548,44.5,14.1,0.96465449
375.1,4047.4,0,-0.2,1.5181797,44.6,14.1,0.96457506
749.9,4025.2,374.8,-22.2,3.0184975,44.8,14.1,0.9644162
750,4023.9,0.1,-1.3,3.017925,45,14.1,0.96425735
750,4022.8,0,-1.1,3.0171,45.2,14.1,0.96409849
750,4021.9,0,-0.9,3.016425,45.4,14.1,0.96393963
750,4021.1,0,-0.8,3.015825,45.6,14.1,0.96378078
750,4020.3,0,-0.8,3.015225,45.8,14.1,0.96362192
750,4019.6,0,-0.7,3.0147,46,14.1,0.96346307
750,4018.9,0,-0.7,3.014175,46.3,14.1,0.96322478
750,4018.2,0,-0.7,3.01365,46.5,14.1,0.96306593
750,4017.6,0,-0.6,3.0132,46.7,14.1,0.96290707
750,4017,0,-0.6,3.01275,46.9,14.1,0.96274821
750,4016.4,0,-0.6,3.0123,47.1,14.1,0.96258936
-375.1,4080.4,-1125.1,64,-1.530558,47,14.1,0.96266878
-375,4083.1,0.1,2.7,-1.5311625,46.9,14.1,0.96274821
-375,4085.2,0,2.1,-1.53195,46.8,14.1,0.96282764
-375,4086.9,0,1.7,-1.5325875,46.7,14.1,0.96290707
-375,4088.5,0,1.6,-1.5331875,46.6,14.1,0.9629865
-375,4089.8,0,1.3,-1.533675,46.5,14.1,0.96306593
-375,4091,0,1.2,-1.534125,46.4,14.1,0.96314535
-375,4092.1,0,1.1,-1.5345375,46.3,14.1,0.96322478
0,4071.1,375,-21,0,46.3,14.1,0.96322478
0,4070.9,0,-0.2,0,46.3,14.1,0.96322478
0,4071,0,0.1,0,46.3,14.1,0.96322478
0,4071.1,0,0.1,0,46.3,14.1,0.96322478
0,4071.2,0,0.1,0,46.3,14.1,0.96322478
0,4071.4,0,0.2,0,46.3,14.1,0.96322478
0,4071.6,0,0.2,0,46.3,14.1,0.96322478
0,4071.9,0,0.3,0,46.3,14.1,0.96322478
0,4072,0,0.1,0,46.3,14.1,0.96322478
0,4072.3,0,0.3,0,46.3,14.1,0.96322478
0,4072.4,0,0.1,0,46.3,14.1,0.96322478
0,4072.6,0,0.2,0,46.3,14.1,0.96322478
0,4072.9,0,0.3,0,46.3,14.1,0.96322478
0,4073.1,0,0.2,0,46.3,14.1,0.96322478
0,4073.2,0,0.1,0,46.3,14.1,0.96322478
0,4073.5,0,0.3,0,46.3,14.1,0.96322478
375,4052.9,375,-20.6,1.5198375,46.4,14.1,0.96314535
375,4051.9,0,-1,1.5194625,46.5,14.1,0.96306593
375.1,4051.1,0.1,-0.8,1.5195676,46.6,14.1,0.9629865
375.1,4050.6,0,-0.5,1.5193801,46.7,14.1,0.96290707
375.1,4050.1,0,-0.5,1.5191925,46.8,14.1,0.96282764
375.1,4049.6,0,-0.5,1.519005,46.9,14.1,0.96274821
375.1,4049.2,0,-0.4,1.5188549,47,14.1,0.96266878
375.1,4048.8,0,-0.4,1.5187049,47.1,14.1,0.96258936
375.1,4048.5,0,-0.3,1.5185923,47.2,14.1,0.96250993
375.1,4048.1,0,-0.4,1.5184423,47.3,14.1,0.9624305
375.1,4047.8,0,-0.3,1.5183298,47.4,14.1,0.96235107
375.1,4047.5,0,-0.3,1.5182173,47.5,14.1,0.96227164
375.1,4047.2,0,-0.3,1.5181047,47.6,14.1,0.96219222
375.1,4047,0,-0.2,1.5180297,47.7,14.1,0.96211279
375.2,4046.6,0.1,-0.4,1.5182843,47.8,14.1,0.96203336
375.2,4046.4,0,-0.2,1.5182093,47.9,14.1,0.96195393
375.1,4046.2,-0.1,-0.2,1.5177296,48,14.1,0.9618745
375.1,4045.9,0,-0.3,1.5176171,48.1,14.1,0.96179508
375.1,4045.7,0,-0.2,1.5175421,48.2,14.1,0.96171565
375.1,4045.5,0,-0.2,1.517467,48.3,14.1,0.96163622
375.1,4045.3,0,-0.2,1.517392,48.4,14.1,0.96155679
375.1,4045,0,-0.3,1.5172795,48.5,14.1,0.96147736
375.1,4044.8,0,-0.2,1.5172045,48.6,14.1,0.96139793
375.1,4044.6,0,-0.2,1.5171295,48.8,14.1,0.96123908
749.9,4022.5,374.8,-22.1,3.0164728,49,14.1,0.96108022
749.9,4021.2,0,-1.3,3.0154979,49.2,14.1,0.96092137
750,4020.1,0.1,-1.1,3.015075,49.4,14.1,0.96076251
750,4019.2,0,-0.9,3.0144,49.6,14.1,0.96060365
750,4018.4,0,-0.8,3.0138,49.8,14.1,0.9604448
750,4017.6,0,-0.8,3.0132,50,14.1,0.96028594
750,4016.9,0,-0.7,3.012675,50.2,14.1,0.96012708
750,4016.2,0,-0.7,3.01215,50.4,14.1,0.95996823
750,4015.6,0,-0.6,3.0117,50.6,14.1,0.95980937
750,4015,0,-0.6,3.01125,50.8,14.1,0.95965052
750,4014.3,0,-0.7,3.010725,51,14.1,0.95949166
750,4013.7,0,-0.6,3.010275,51.3,14.1,0.95925338
-375,4077.8,-1125,64.1,-1.529175,51.1,14.1,0.95941223
-375,4080.5,0,2.7,-1.5301875,51,14.1,0.95949166
-375,4082.6,0,2.1,-1.530975,50.9,14.1,0.95957109
-375,4084.3,0,1.7,-1.5316125,50.8,14.1,0.95965052
-375,4085.7,0,1.4,-1.5321375,50.7,14.1,0.95972994
-375,4087.1,0,1.4,-1.5326625,50.6,14.1,0.95980937
-375,4088.2,0,1.1,-1.533075,50.5,14.1,0.9598888
-375,4089.3,0,1.1,-1.5334875,50.4,14.1,0.95996823
0,4068.4,375,-20.9,0,50.4,14.1,0.95996823
0,4068.2,0,-0.2,0,50.4,14.1,0.95996823
0,4068.2,0,0,0,50.4,14.1,0.95996823
0,4068.3,0,0.1,0,50.4,14.1,0.95996823
0,4068.5,0,0.2,0,50.4,14.1,0.95996823
0,4068.7,0,0.2,0,50.4,14.1,0.95996823
0,4068.9,0,0.2,0,50.4,14.1,0.95996823
0,4069.1,0,0.2,0,50.4,14.1,0.95996823
0,4069.3,0,0.2,0,50.4,14.1,0.95996823
0,4069.5,0,0.2,0,50.4,14.1,0.95996823
0,4069.7,0,0.2,0,50.4,14.1,0.95996823
0,4069.9,0,0.2,0,50.4,14.1,0.95996823
0,4070.1,0,0.2,0,50.4,14.1,0.95996823
0,4070.3,0,0.2,0,50.4,14.1,0.95996823
0,4070.5,0,0.2,0,50.4,14.1,0.95996823
0,4070.7,0,0.2,0,50.4,14.1,0.95996823
375,4050.2,375,-20.5,1.518825,50.5,14.1,0.9598888
375.1,4049.2,0.1,-1,1.5188549,50.6,14.1,0.95980937
375.1,4048.5,0,-0.7,1.5185923,50.7,14.1,0.95972994
375,4047.8,-0.1,-0.7,1.517925,50.8,14.1,0.95965052
375.1,4047.4,0.1,-0.4,1.5181797,50.9,14.1,0.95957109
375.1,4046.9,0,-0.5,1.5179922,51,14.1,0.95949166
375.1,4046.5,0,-0.4,1.5178421,51.1,14.1,0.95941223
375.1,4046.1,0,-0.4,1.5176921,51.3,14.1,0.95925338
375.1,4045.8,0,-0.3,1.5175796,51.4,14.1,0.95917395
375.1,4045.4,0,-0.4,1.5174295,51.5,14.1,0.95909452
375.1,4045.1,0,-0.3,1.517317,51.6,14.1,0.95901509
375.1,4044.8,0,-0.3,1.5172045,51.7,14.1,0.95893566
375.1,4044.5,0,-0.3,1.5170919,51.8,14.1,0.95885624
375,4044.3,-0.1,-0.2,1.5166125,51.9,14.1,0.95877681
375.1,4044.1,0.1,-0.2,1.5169419,52,14.1,0.95869738
375.1,4043.8,0,-0.3,1.5168294,52.1,14.1,0.95861795
375.1,4043.6,0,-0.2,1.5167544,52.2,14.1,0.95853852
375.1,4043.3,0,-0.3,1.5166418,52.3,14.1,0.95845909
375.1,4043.1,0,-0.2,1.5165668,52.4,14.1,0.95837967
375.1,4042.9,0,-0.2,1.5164918,52.5,14.1,0.95830024
375.1,4042.6,0,-0.3,1.5163793,52.6,14.1,0.95822081
375.1,4042.5,0,-0.1,1.5163418,52.7,14.1,0.95814138
375.1,4042.2,0,-0.3,1.5162292,52.8,14.1,0.95806195
375.1,4042,0,-0.2,1.5161542,52.9,14.1,0.95798253
375.1,4041.8,0,-0.2,1.5160792,53,14.1,0.9579031
375.1,4041.7,0,-0.1,1.5160417,53.1,14.1,0.95782367
375.1,4041.5,0,-0.2,1.5159666,53.2,14.1,0.95774424
375.1,4041.3,0,-0.2,1.5158916,53.3,14.1,0.95766481
375.1,4041.1,0,-0.2,1.5158166,53.4,14.1,0.95758539
375.1,4040.9,0,-0.2,1.5157416,53.5,14.1,0.95750596
375.1,4040.8,0,-0.1,1.5157041,53.6,14.1,0.95742653
375.1,4040.6,0,-0.2,1.5156291,53.8,14.1,0.95726767
375.1,4040.4,0,-0.2,1.515554,53.9,14.1,0.95718824
375.1,4040.3,0,-0.1,1.5155165,54,14.1,0.95710882
375.1,4040.1,0,-0.2,1.5154415,54.1,14.1,0.95702939
375.1,4039.9,0,-0.2,1.5153665,54.2,14.1,0.95694996
2999.9,3887.3,2624.8,-152.6,11.661511,55,14.1,0.95631454
2999.9,3880.1,0,-7.2,11.639912,55.8,14.1,0.95567911
2999.9,3874.6,0,-5.5,11.623413,56.7,14.1,0.95496426
2999.9,3870,0,-4.6,11.609613,57.5,14.1,0.95432883
3000,3865.9,0.1,-4.1,11.5977,58.3,14.1,0.95369341
3000,3862.3,0,-3.6,11.5869,59.2,14.1,0.95297855
2999.9,3858.9,-0.1,-3.4,11.576314,60,14.1,0.95234313
2999.9,3855.9,0,-3,11.567314,60.8,14.1,0.9517077
1875.1,3917.3,-1124.8,61.4,7.3453292,61.4,14.1,0.95123114
1875,3917.1,-0.1,-0.2,7.3445625,61.9,14.1,0.950834
1874.9,3916.5,-0.1,-0.6,7.3430459,62.4,14.1,0.95043685
1874.9,3915.7,0,-0.8,7.3415459,62.9,14.1,0.95003971
1874.9,3914.7,0,-1,7.339671,63.4,14.1,0.94964257
1874.9,3913.8,0,-0.9,7.3379836,64,14.1,0.949166
1874.9,3912.7,0,-1.1,7.3359212,64.5,14.1,0.94876886
1874.9,3911.7,0,-1,7.3340463,65,14.1,0.94837172
1874.9,3910.7,0,-1,7.3321714,65.5,14.1,0.94797458
1874.9,3909.7,0,-1,7.3302965,66,14.1,0.94757744
1874.8,3908.7,-0.1,-1,7.3280308,66.6,14.1,0.94710087
1874.9,3907.8,0.1,-0.9,7.3267342,67.1,14.1,0.94670373
1874.9,3906.9,0,-0.9,7.3250468,67.6,14.1,0.94630659
1874.9,3905.9,0,-1,7.3231719,68.1,14.1,0.94590945
1874.9,3905,0,-0.9,7.3214845,68.6,14.1,0.94551231
1874.9,3904,0,-1,7.3196096,69.2,14.1,0.94503574
1874.9,3903.1,0,-0.9,7.3179222,69.7,14.1,0.9446386
1874.9,3902.3,0,-0.8,7.3164223,70.2,14.1,0.94424146
1874.9,3901.4,0,-0.9,7.3147349,70.7,14.1,0.94384432
1874.9,3900.6,0,-0.8,7.3132349,71.3,14.1,0.94336775
1874.9,3899.8,0,-0.8,7.311735,71.8,14.1,0.94297061
1874.9,3898.9,0,-0.9,7.3100476,72.3,14.1,0.94257347
1874.8,3898.1,-0.1,-0.8,7.3081579,72.8,14.1,0.94217633
1874.8,3897.3,0,-0.8,7.306658,73.3,14.1,0.94177919
-750.1,4045.9,-2624.9,148.6,-3.0348296,73.1,14.1,0.94193805
-750,4051.5,0.1,5.6,-3.038625,72.9,14.1,0.9420969
-750,4055.7,0,4.2,-3.041775,72.7,14.1,0.94225576
-750,4059.3,0,3.6,-3.044475,72.5,14.1,0.94241461
-750,4062.3,0,3,-3.046725,72.3,14.1,0.94257347
-750,4065.1,0,2.8,-3.048825,72.1,14.1,0.94273233
-750,4067.6,0,2.5,-3.0507,71.9,14.2,0.94289118
-750,4070,0,2.4,-3.0525,71.7,14.2,0.94305004
750,3987.6,1500,-82.4,2.9907,71.9,14.2,0.94289118
750,3985.7,0,-1.9,2.989275,72.1,14.2,0.94273233
750,3984.7,0,-1,2.988525,72.3,14.2,0.94257347
750,3984,0,-0.7,2.988,72.5,14.2,0.94241461
750,3983.5,0,-0.5,2.987625,72.7,14.2,0.94225576
750,3983.1,0,-0.4,2.987325,72.9,14.2,0.9420969
749.9,3982.8,-0.1,-0.3,2.9867017,73.1,14.2,0.94193805
749.9,3982.6,0,-0.2,2.9865517,73.3,14.2,0.94177919
749.9,3982.4,0,-0.2,2.9864018,73.5,14.2,0.94162033
749.9,3982.2,0,-0.2,2.9862518,73.8,14.2,0.94138205
749.9,3982,0,-0.2,2.9861018,74,14.2,0.94122319
749.9,3981.9,0,-0.1,2.9860268,74.2,14.2,0.94106434
749.9,3981.8,0,-0.1,2.9859518,74.4,14.2,0.94090548
749.9,3981.7,0,-0.1,2.9858768,74.6,14.2,0.94074662
750,3981.5,0.1,-0.2,2.986125,74.8,14.2,0.94058777
750,3981.4,0,-0.1,2.98605,75,14.2,0.94042891
750,3981.3,0,-0.1,2.985975,75.2,14.2,0.94027006
750,3981.2,0,-0.1,2.9859,75.4,14.2,0.9401112
750,3981.2,0,0,2.9859,75.6,14.2,0.93995234
750,3981.1,0,-0.1,2.985825,75.8,14.2,0.93979349
750,3981,0,-0.1,2.98575,76,14.2,0.93963463
750,3980.9,0,-0.1,2.985675,76.3,14.2,0.93939635
750,3980.8,0,-0.1,2.9856,76.5,14.2,0.93923749
750,3980.8,0,0,2.9856,76.7,14.2,0.93907863
750,3980.7,0,-0.1,2.985525,76.9,14.2,0.93891978
750,3980.6,0,-0.1,2.98545,77.1,14.2,0.93876092
750,3980.6,0,0,2.98545,77.3,14.2,0.93860207
750,3980.5,0,-0.1,2.985375,77.5,14.2,0.93844321
750,3980.4,0,-0.1,2.9853,77.7,14.2,0.93828435
750,3980.4,0,0,2.9853,77.9,14.2,0.9381255
750,3980.3,0,-0.1,2.985225,78.1,14.2,0.93796664
750,3980.2,0,-0.1,2.98515,78.3,14.2,0.93780778
-1500,4107.7,-2250,127.5,-6.16155,77.9,14.2,0.9381255
-1500,4113.3,0,5.6,-6.16995,77.5,14.2,0.93844321
-1500,4117.6,0,4.3,-6.1764,77.1,14.2,0.93876092
-1500,4121.3,0,3.7,-6.18195,76.7,14.2,0.93907863
-1500,4124.6,0,3.3,-6.1869,76.3,14.2,0.93939635
-1500,4127.6,0,3,-6.1914,75.8,14.2,0.93979349
-1500,4130.5,0,2.9,-6.19575,75.4,14.2,0.9401112
-1500,4133,0,2.5,-6.1995,75,14.2,0.94042891
0,4050,1500,-83,0,75,14.2,0.94042891
0,4048.5,0,-1.5,0,75,14.2,0.94042891
0,4047.8,0,-0.7,0,75,14.2,0.94042891
0,4047.4,0,-0.4,0,75,14.2,0.94042891
0,4047.2,0,-0.2,0,75,14.2,0.94042891
0,4047.1,0,-0.1,0,75,14.2,0.94042891
0,4047.1,0,0,0,75,14.2,0.94042891
0,4047.2,0,0.1,0,75,14.2,0.94042891
0,4047.3,0,0.1,0,75,14.2,0.94042891
0,4047.4,0,0.1,0,75,14.2,0.94042891
0,4047.6,0,0.2,0,75,14.2,0.94042891
0,4047.8,0,0.2,0,75,14.2,0.94042891
0,4047.9,0,0.1,0,75,14.2,0.94042891
0,4048.2,0,0.3,0,75,14.2,0.94042891
0,4048.3,0,0.1,0,75,14.2,0.94042891
0,4048.6,0,0.3,0,75,14.2,0.94042891
0,4048.8,0,0.2,0,75,14.2,0.94042891
0,4049,0,0.2,0,75,14.2,0.94042891
0,4049.2,0,0.2,0,75,14.2,0.94042891
0,4049.4,0,0.2,0,75,14.2,0.94042891
0,4049.6,0,0.2,0,75,14.2,0.94042891
0,4049.9,0,0.3,0,75,14.2,0.94042891
0,4050.1,0,0.2,0,75,14.2,0.94042891
0,4050.3,0,0.2,0,75,14.2,0.94042891
0,4050.5,0,0.2,0,75,14.2,0.94042891
0,4050.7,0,0.2,0,75,14.2,0.94042891
0,4050.9,0,0.2,0,75,14.2,0.94042891
0,4051.1,0,0.2,0,75,14.2,0.94042891
0,4051.3,0,0.2,0,75,14.2,0.94042891
0,4051.5,0,0.2,0,75,14.2,0.94042891
0,4051.7,0,0.2,0,75,14.2,0.94042891
0,4051.9,0,0.2,0,75,14.2,0.94042891
0,4052.1,0,0.2,0,75,14.2,0.94042891
0,4052.2,0,0.1,0,75,14.2,0.94042891
0,4052.4,0,0.2,0,75,14.2,0.94042891
0,4052.7,0,0.3,0,75,14.2,0.94042891
0,4052.8,0,0.1,0,75,14.2,0.94042891
0,4053,0,0.2,0,75,14.2,0.94042891
0,4053.2,0,0.2,0,75,14.2,0.94042891
0,4053.3,0,0.1,0,75,14.2,0.94042891
0,4053.5,0,0.2,0,75,14.2,0.94042891
