Repository: wgc-share/multi-temp-condition-battery-cycle-data

# Temperature-Aware SOC Estimation Dataset

This dataset contains processed lithium-ion battery discharge segments for state-of-charge (SOC) estimation under multiple temperatures and operating conditions. The measurements were collected using 18650-type LiNi0.6Co0.2Mn0.2O2 cells on a programmable battery test platform.

## File structure

```text
random/
  10C/
  15-20C/
  25C/
  30-35C/
  40C/

detailed/
  10C/
  15-20C/
  25C/
  30-35C/
  40C/
```

The `random` directory contains Staircase, Congested, Highway, and Urban current-profile families. The `detailed` directory contains US06-HWY, HWFET, REP05, EUDC, DST, ARTERIAL, UDDS, SC03, LA92, NYCC, NUREMBERG, and MANHATTAN profiles.

Each filename follows:

```text
<family>_<condition>_cycle<index>_cap<capacity>mAh[_repNN].csv
```

`repNN` appears only when cycle and capacity are identical for multiple random samples. File names do not contain internal cell or segment identifiers.

## CSV fields

| Field | Unit |
| --- | --- |
| `Current(mA)` | mA |
| `Voltage(mV)` | mV |
| `dI(mA)` | mA |
| `dV(mV)` | mV |
| `Power(W)` | W |
| `RawCapacity(mAh)` | mAh |
| `T(C)` | degC |
| `SOC` | 0--1 |

See `LICENSE.md` for reuse terms.

File: detailed/30-35C/detailed_hwfet_cycle311_cap1341p9mAh.csv (part 1 of 7)
Current(mA),Voltage(mV),dI(mA),dV(mV),Power(W),RawCapacity(mAh),T(C),SOC
0,4198,0,0,0,0,33.2,1
0,4197.7,0,-0.3,0,0,33.2,1
0,4197.3,0,-0.4,0,0,33.2,1
0,4197,0,-0.3,0,0,33.2,1
0,4196.8,0,-0.2,0,0,33.2,1
0,4196.6,0,-0.2,0,0,33.1,1
0,4196.4,0,-0.2,0,0,33.1,1
0,4196.2,0,-0.2,0,0,33.1,1
0,4196,0,-0.2,0,0,33.1,1
0,4195.8,0,-0.2,0,0,33.1,1
0,4195.7,0,-0.1,0,0,33.1,1
0,4195.5,0,-0.2,0,0,33.1,1
0,4195.4,0,-0.1,0,0,33.1,1
0,4195.3,0,-0.1,0,0,33.1,1
0,4195.1,0,-0.2,0,0,33.1,1
0,4195,0,-0.1,0,0,33.1,1
0,4194.8,0,-0.2,0,0,33.1,1
0,4194.7,0,-0.1,0,0,33.1,1
0,4194.6,0,-0.1,0,0,33.1,1
0,4194.5,0,-0.1,0,0,33.1,1
0,4194.3,0,-0.2,0,0,33.1,1
0,4194.2,0,-0.1,0,0,33.1,1
0,4194.1,0,-0.1,0,0,33.1,1
0,4194,0,-0.1,0,0,33.1,1
0,4193.9,0,-0.1,0,0,33.1,1
0,4193.8,0,-0.1,0,0,33.1,1
0,4193.6,0,-0.2,0,0,33.1,1
0,4193.5,0,-0.1,0,0,33.1,1
0,4193.4,0,-0.1,0,0,33.1,1
0,4193.3,0,-0.1,0,0,33.1,1
0,4193.2,0,-0.1,0,0,33.1,1
0,4193.1,0,-0.1,0,0,33.1,1
0,4193,0,-0.1,0,0,33.1,1
0,4192.9,0,-0.1,0,0,33.1,1
0,4192.8,0,-0.1,0,0,33.1,1
0,4192.7,0,-0.1,0,0,33.1,1
0,4192.6,0,-0.1,0,0,33.1,1
0,4192.5,0,-0.1,0,0,33.1,1
0,4192.4,0,-0.1,0,0,33.1,1
0,4192.3,0,-0.1,0,0,33.1,1
0,4192.3,0,0,0,0,33.1,1
0,4192.1,0,-0.2,0,0,33.1,1
0,4192,0,-0.1,0,0,33.1,1
0,4191.9,0,-0.1,0,0,33.1,1
0,4191.9,0,0,0,0,33.1,1
0,4191.8,0,-0.1,0,0,33.1,1
0,4191.7,0,-0.1,0,0,33.1,1
0,4191.6,0,-0.1,0,0,33.1,1
0,4191.5,0,-0.1,0,0,33.1,1
0,4191.4,0,-0.1,0,0,33.1,1
0,4191.3,0,-0.1,0,0,33.1,1
0,4191.2,0,-0.1,0,0,33.1,1
0,4191.1,0,-0.1,0,0,33.1,1
0,4191.1,0,0,0,0,33.1,1
0,4191,0,-0.1,0,0,33.1,1
0,4191,0,0,0,0,33.1,1
0,4190.8,0,-0.2,0,0,33.1,1
0,4190.7,0,-0.1,0,0,33.1,1
0,4190.7,0,0,0,0,33.1,1
0,4190.6,0,-0.1,0,0,33.1,1
0,4190.5,0,-0.1,0,0,33.1,1
0,4190.4,0,-0.1,0,0,33.1,1
0,4190.4,0,0,0,0,33.1,1
0,4190.3,0,-0.1,0,0,33.1,1
0,4190.2,0,-0.1,0,0,33.1,1
0,4190.1,0,-0.1,0,0,33.1,1
0,4190,0,-0.1,0,0,33.1,1
0,4190,0,0,0,0,33.1,1
0,4189.9,0,-0.1,0,0,33.1,1
0,4189.9,0,0,0,0,33.1,1
0,4189.8,0,-0.1,0,0,33.1,1
0,4189.7,0,-0.1,0,0,33.1,1
0,4189.7,0,0,0,0,33.1,1
0,4189.6,0,-0.1,0,0,33.1,1
0,4189.5,0,-0.1,0,0,33.1,1
0,4189.4,0,-0.1,0,0,33.1,1
0,4189.4,0,0,0,0,33.1,1
0,4189.3,0,-0.1,0,0,33.1,1
0,4189.2,0,-0.1,0,0,33.1,1
0,4189.1,0,-0.1,0,0,33.1,1
0,4189.1,0,0,0,0,33.1,1
0,4189,0,-0.1,0,0,33.1,1
0,4188.9,0,-0.1,0,0,33.1,1
0,4188.9,0,0,0,0,33.1,1
0,4188.8,0,-0.1,0,0,33.1,1
0,4188.7,0,-0.1,0,0,33.1,1
0,4188.6,0,-0.1,0,0,33.1,1
0,4188.6,0,0,0,0,33.1,1
0,4188.5,0,-0.1,0,0,33.1,1
0,4188.5,0,0,0,0,33.1,1
0,4188.4,0,-0.1,0,0,33.1,1
0,4188.3,0,-0.1,0,0,33.1,1
0,4188.3,0,0,0,0,33.1,1
0,4188.2,0,-0.1,0,0,33.1,1
0,4188.2,0,0,0,0,33.1,1
0,4188.1,0,-0.1,0,0,33.1,1
0,4188,0,-0.1,0,0,33.1,1
0,4188,0,0,0,0,33.1,1
0,4187.9,0,-0.1,0,0,33.1,1
0,4187.8,0,-0.1,0,0,33.1,1
0,4187.8,0,0,0,0,33.1,1
0,4187.7,0,-0.1,0,0,33.1,1
0,4187.7,0,0,0,0,33.1,1
0,4187.6,0,-0.1,0,0,33.1,1
0,4187.5,0,-0.1,0,0,33.1,1
0,4187.4,0,-0.1,0,0,33.1,1
0,4187.4,0,0,0,0,33.1,1
0,4187.4,0,0,0,0,33.1,1
0,4187.3,0,-0.1,0,0,33.1,1
0,4187.3,0,0,0,0,33.1,1
0,4187.2,0,-0.1,0,0,33.1,1
0,4187.1,0,-0.1,0,0,33.1,1
0,4187,0,-0.1,0,0,33.1,1
0,4187,0,0,0,0,33.1,1
0,4186.9,0,-0.1,0,0,33.1,1
0,4186.9,0,0,0,0,33.1,1
0,4186.8,0,-0.1,0,0,33.1,1
0,4186.8,0,0,0,0,33.1,1
0,4186.7,0,-0.1,0,0,33.1,1
0,4186.6,0,-0.1,0,0,33.1,1
0,4186.6,0,0,0,0,33.1,1
0,4186.5,0,-0.1,0,0,33.1,1
0,4186.5,0,0,0,0,33.1,1
0,4186.4,0,-0.1,0,0,33.1,1
0,4186.4,0,0,0,0,33.1,1
0,4186.3,0,-0.1,0,0,33.1,1
0,4186.3,0,0,0,0,33.1,1
0,4186.2,0,-0.1,0,0,33.1,1
0,4186.1,0,-0.1,0,0,33.1,1
0,4186.1,0,0,0,0,33.1,1
0,4186,0,-0.1,0,0,33.1,1
0,4186,0,0,0,0,33.1,1
0,4185.9,0,-0.1,0,0,33.1,1
0,4185.9,0,0,0,0,33.1,1
0,4185.8,0,-0.1,0,0,33.1,1
0,4185.8,0,0,0,0,33.1,1
0,4185.7,0,-0.1,0,0,33.1,1
0,4185.7,0,0,0,0,33.1,1
0,4185.6,0,-0.1,0,0,33.1,1
0,4185.6,0,0,0,0,33.1,1
0,4185.5,0,-0.1,0,0,33.1,1
0,4185.4,0,-0.1,0,0,33.1,1
0,4185.4,0,0,0,0,33.1,1
0,4185.3,0,-0.1,0,0,33.1,1
0,4185.3,0,0,0,0,33.1,1
0,4185.3,0,0,0,0,33.1,1
0,4185.2,0,-0.1,0,0,33.1,1
0,4185.2,0,0,0,0,33.1,1
0,4185.1,0,-0.1,0,0,33.1,1
0,4185,0,-0.1,0,0,33.1,1
0,4185,0,0,0,0,33.1,1
0,4184.9,0,-0.1,0,0,33.1,1
0,4184.9,0,0,0,0,33.1,1
0,4184.8,0,-0.1,0,0,33.1,1
0,4184.8,0,0,0,0,33.1,1
0,4184.7,0,-0.1,0,0,33.1,1
0,4184.7,0,0,0,0,33.1,1
0,4184.6,0,-0.1,0,0,33.1,1
0,4184.6,0,0,0,0,33.1,1
0,4184.6,0,0,0,0,33.1,1
0,4184.5,0,-0.1,0,0,33.1,1
0,4184.4,0,-0.1,0,0,33.1,1
0,4184.4,0,0,0,0,33.1,1
0,4184.3,0,-0.1,0,0,33.1,1
0,4184.3,0,0,0,0,33.1,1
0,4184.2,0,-0.1,0,0,33.1,1
0,4184.2,0,0,0,0,33.1,1
0,4184.1,0,-0.1,0,0,33.1,1
0,4184.1,0,0,0,0,33.1,1
0,4184.1,0,0,0,0,33.1,1
0,4184,0,-0.1,0,0,33.1,1
0,4184,0,0,0,0,33.1,1
0,4184,0,0,0,0,33.1,1
0,4183.9,0,-0.1,0,0,33.1,1
0,4183.8,0,-0.1,0,0,33.1,1
0,4183.8,0,0,0,0,33.1,1
0,4183.7,0,-0.1,0,0,33.1,1
0,4183.7,0,0,0,0,33.1,1
0,4183.6,0,-0.1,0,0,33.1,1
0,4183.6,0,0,0,0,33.1,1
0,4183.5,0,-0.1,0,0,33.1,1
0,4183.5,0,0,0,0,33.1,1
0,4183.5,0,0,0,0,33.1,1
0,4183.4,0,-0.1,0,0,33.1,1
0,4183.4,0,0,0,0,33.1,1
0,4183.3,0,-0.1,0,0,33.1,1
0,4183.3,0,0,0,0,33.1,1
0,4183.2,0,-0.1,0,0,33.1,1
0,4183.2,0,0,0,0,33.1,1
0,4183.1,0,-0.1,0,0,33.1,1
0,4183,0,-0.1,0,0,33.1,1
0,4183,0,0,0,0,33.1,1
0,4183,0,0,0,0,33.1,1
0,4182.9,0,-0.1,0,0,33.1,1
0,4182.9,0,0,0,0,33.1,1
0,4182.8,0,-0.1,0,0,33.1,1
0,4182.8,0,0,0,0,33.1,1
0,4182.8,0,0,0,0,33.1,1
0,4182.7,0,-0.1,0,0,33.1,1
0,4182.7,0,0,0,0,33.1,1
0,4182.6,0,-0.1,0,0,33.1,1
0,4182.6,0,0,0,0,33.1,1
0,4182.6,0,0,0,0,33.1,1
0,4182.5,0,-0.1,0,0,33.1,1
0,4182.5,0,0,0,0,33.1,1
0,4182.5,0,0,0,0,33.1,1
0,4182.4,0,-0.1,0,0,33.1,1
0,4182.4,0,0,0,0,33.1,1
0,4182.3,0,-0.1,0,0,33.1,1
0,4182.3,0,0,0,0,33.1,1
0,4182.2,0,-0.1,0,0,33.1,1
0,4182.2,0,0,0,0,33.1,1
0,4182.1,0,-0.1,0,0,33.1,1
0,4182.1,0,0,0,0,33.1,1
0,4182.1,0,0,0,0,33.1,1
0,4182,0,-0.1,0,0,33.1,1
0,4182,0,0,0,0,33.1,1
0,4181.9,0,-0.1,0,0,33.1,1
0,4181.9,0,0,0,0,33.1,1
0,4181.9,0,0,0,0,33.1,1
0,4181.8,0,-0.1,0,0,33.1,1
0,4181.8,0,0,0,0,33.1,1
0,4181.8,0,0,0,0,33.1,1
0,4181.7,0,-0.1,0,0,33.1,1
0,4181.7,0,0,0,0,33.1,1
0,4181.7,0,0,0,0,33.1,1
0,4181.6,0,-0.1,0,0,33.1,1
0,4181.5,0,-0.1,0,0,33.1,1
0,4181.5,0,0,0,0,33.1,1
0,4181.5,0,0,0,0,33.1,1
0,4181.4,0,-0.1,0,0,33.1,1
0,4181.4,0,0,0,0,33.1,1
0,4181.3,0,-0.1,0,0,33.1,1
0,4181.3,0,0,0,0,33.1,1
0,4181.3,0,0,0,0,33.1,1
0,4181.2,0,-0.1,0,0,33.1,1
0,4181.2,0,0,0,0,33.1,1
0,4181.1,0,-0.1,0,0,33.1,1
0,4181.1,0,0,0,0,33.1,1
0,4181,0,-0.1,0,0,33.1,1
0,4181,0,0,0,0,33.1,1
0,4181,0,0,0,0,33.1,1
0,4180.9,0,-0.1,0,0,33.1,1
0,4180.9,0,0,0,0,33.1,1
0,4180.9,0,0,0,0,33.1,1
0,4180.8,0,-0.1,0,0,33.1,1
0,4180.8,0,0,0,0,33.1,1
0,4180.7,0,-0.1,0,0,33.1,1
0,4180.7,0,0,0,0,33.1,1
0,4180.6,0,-0.1,0,0,33.1,1
0,4180.6,0,0,0,0,33.1,1
0,4180.6,0,0,0,0,33.1,1
0,4180.5,0,-0.1,0,0,33.1,1
0,4180.5,0,0,0,0,33.1,1
0,4180.5,0,0,0,0,33.1,1
0,4180.4,0,-0.1,0,0,33.1,1
0,4180.4,0,0,0,0,33.1,1
0,4180.4,0,0,0,0,33.1,1
0,4180.3,0,-0.1,0,0,33.1,1
0,4180.3,0,0,0,0,33.1,1
0,4180.2,0,-0.1,0,0,33.1,1
0,4180.2,0,0,0,0,33,1
0,4180.2,0,0,0,0,33,1
0,4180.2,0,0,0,0,33,1
0,4180.1,0,-0.1,0,0,33,1
0,4180.1,0,0,0,0,33,1
0,4180,0,-0.1,0,0,33,1
0,4180,0,0,0,0,33,1
0,4179.9,0,-0.1,0,0,33,1
0,4179.9,0,0,0,0,33,1
0,4179.8,0,-0.1,0,0,33,1
0,4179.8,0,0,0,0,33,1
0,4179.8,0,0,0,0,33,1
0,4179.8,0,0,0,0,33,1
0,4179.7,0,-0.1,0,0,33,1
0,4179.7,0,0,0,0,33,1
0,4179.6,0,-0.1,0,0,33,1
0,4179.6,0,0,0,0,33,1
0,4179.6,0,0,0,0,33,1
0,4179.5,0,-0.1,0,0,33,1
0,4179.5,0,0,0,0,33,1
0,4179.5,0,0,0,0,33,1
0,4179.4,0,-0.1,0,0,33,1
0,4179.4,0,0,0,0,33,1
0,4179.3,0,-0.1,0,0,33,1
0,4179.3,0,0,0,0,33,1
0,4179.3,0,0,0,0,33,1
0,4179.3,0,0,0,0,33,1
0,4179.2,0,-0.1,0,0,33,1
0,4179.2,0,0,0,0,33,1
0,4179.1,0,-0.1,0,0,33,1
0,4179.1,0,0,0,0,33,1
0,4179,0,-0.1,0,0,33,1
0,4179,0,0,0,0,33,1
0,4179,0,0,0,0,33,1
0,4179,0,0,0,0,33,1
0,4178.9,0,-0.1,0,0,33,1
0,4178.9,0,0,0,0,33,1
0,4178.8,0,-0.1,0,0,33,1
0,4178.9,0,0.1,0,0,33,1
0,4178.8,0,-0.1,0,0,33,1
0,4178.7,0,-0.1,0,0,33,1
0,4178.7,0,0,0,0,33,1
0,4178.6,0,-0.1,0,0,33,1
271,4167.7,271,-10.9,1.1294467,0.1,33,0.99992532
718.9,4147.6,447.9,-20.1,2.9817096,0.3,33,0.99977595
1211,4124,492.1,-23.6,4.994164,0.6,33,0.9995519
1675.9,4100.2,464.9,-23.8,6.8715252,1.1,33,0.99917849
2021,4080.6,345.1,-19.6,8.2468926,1.6,33,0.99880508
2079.2,4072.5,58.2,-8.1,8.467542,2.2,33,0.99835698
2106,4066.3,26.8,-6.2,8.5636278,2.8,33,0.99790889
2298.1,4054.1,192.1,-12.2,9.3167272,3.4,33,0.99746079
2330.2,4048.2,32.1,-5.9,9.4331156,4.1,33,0.99693801
2015.1,4056.5,-315.1,8.3,8.1742531,4.6,33,0.9965646
1603,4070,-412.1,13.5,6.52421,5.1,33,0.99619119
1481.1,4073.3,-121.9,3.3,6.0329646,5.5,33,0.99589246
1599,4067.1,117.9,-6.2,6.5032929,5.9,33,0.99559373
1467.9,4070.5,-131.1,3.4,5.9750869,6.3,33,0.995295
1375,4072.7,-92.9,2.2,5.5999625,6.7,33,0.99499627
1415.1,4069.9,40.1,-2.8,5.7593155,7.1,33,0.99469754
1382,4069.8,-33.1,-0.1,5.6244636,7.5,33,0.99439881
1346.1,4069.9,-35.9,0.1,5.4784924,7.9,33,0.99410007
1302.9,4070.4,-43.2,0.5,5.3033242,8.2,33,0.99387603
1257,4071.2,-45.9,0.8,5.1174984,8.6,33,0.9935773
1060.1,4078,-196.9,6.8,4.3230878,8.9,33,0.99335325
849.9,4085.9,-210.2,7.9,3.4726064,9.1,33,0.99320388
1077.9,4076.9,228,-9,4.3944905,9.4,33,0.99297984
1099.8,4075.2,21.9,-1.7,4.481905,9.7,33,0.99275579
578.1,4095.2,-521.7,20,2.3674351,9.9,33,0.99260642
50,4116.9,-528.1,21.7,0.205845,9.9,33,0.99260642
-12,4120.8,-62,3.9,-0.0494496,9.9,33,0.99260642
8,4122.2,20,1.4,0.0329776,9.9,33,0.99260642
257.9,4113.5,249.9,-8.7,1.0608717,10,33,0.99253174
694.9,4096.4,437,-17.1,2.8465884,10.2,33,0.99238237
846.8,4089.4,151.9,-7,3.4629039,10.4,33,0.99223301
1151.9,4076.2,305.1,-13.2,4.6953748,10.7,33,0.99200896
1250.9,4070.5,99,-5.7,5.0917884,11.1,33,0.99171023
887,4083.2,-363.9,12.7,3.6217984,11.3,33,0.99156087
814.1,4085.6,-72.9,2.4,3.326087,11.5,33,0.9914115
898.8,4081.9,84.7,-3.7,3.6688117,11.8,33,0.99118745
828,4084.1,-70.8,2.2,3.3816348,12,33,0.99103809
756,4086.5,-72,2.4,3.089394,12.2,33,0.99088872
603.9,4092.3,-152.1,5.8,2.47134,12.4,33,0.99073936
525.9,4095.4,-78,3.1,2.1537709,12.5,33,0.99066468
525.9,4095.7,0,0.3,2.1539286,12.7,33,0.99051531
526,4095.8,0.1,0.1,2.1543908,12.8,33,0.99044063
526,4095.9,0,0.1,2.1544434,13,33,0.99029126
603.9,4092.8,77.9,-3.1,2.4716419,13.1,33,0.99021658
761.9,4086.3,158,-6.5,3.113352,13.4,33,0.98999253
1081.8,4072.9,319.9,-13.4,4.4060632,13.7,33,0.98976848
1579.9,4051.8,498.1,-21.1,6.4014388,14.1,33,0.98946975
1783,4041.4,203.1,-10.4,7.2058162,14.6,33,0.98909634
1738.1,4040.6,-44.9,-0.8,7.0229669,15.1,33,0.98872293
1775.1,4037.1,37,-3.5,7.1662562,15.6,33,0.98834951
1813,4033.6,37.9,-3.5,7.3129168,16.1,33,0.9879761
1939,4026.7,126,-6.9,7.8077713,16.6,33,0.98760269
1984.2,4022.8,45.2,-3.9,7.9820398,17.2,33,0.98715459
1842,4026.3,-142.2,3.5,7.4164446,17.7,33,0.98678118
1689.1,4030.8,-152.9,4.5,6.8084243,18.1,33,0.98648245
1435.1,4039.6,-254,8.8,5.79723,18.5,33,0.98618372
1166.9,4049.4,-268.2,9.8,4.7252449,18.9,33,0.98588499
1173.9,4049.1,7,-0.3,4.7532385,19.2,33,0.98566094
1091.1,4052.2,-82.8,3.1,4.4213554,19.5,33,0.98543689
905,4059.3,-186.1,7.1,3.6736665,19.7,33,0.98528753
908,4059.4,3,0.1,3.6859352,20,33,0.98506348
1101.8,4051.9,193.8,-7.5,4.4643834,20.3,33,0.98483943
1303.9,4043.5,202.1,-8.4,5.2723197,20.7,33,0.9845407
1316,4042.1,12.1,-1.4,5.3194036,21,33,0.98431665
1328,4040.7,12,-1.4,5.3660496,21.4,33,0.98401792
1242.9,4043.3,-85.1,2.6,5.0254176,21.7,33,0.98379388
1250.9,4042.5,8,-0.8,5.0567633,22.1,33,0.98349515
1163.9,4045.2,-87,2.7,4.7082083,22.4,33,0.9832711
968.9,4052.5,-195,7.3,3.9264672,22.7,33,0.98304705
973,4052.3,4.1,-0.2,3.9428879,23,33,0.982823
976,4052.1,3,-0.2,3.9548496,23.2,33,0.98267364
979,4051.9,3,-0.2,3.9668101,23.5,33,0.98244959
782.9,4059.3,-196.1,7.4,3.178026,23.7,33,0.98230022
582,4067.4,-200.9,8.1,2.3672268,23.9,33,0.98215086
578.9,4068.2,-3.1,0.8,2.355081,24,33,0.98207618
576.9,4068.7,-2,0.5,2.347233,24.2,33,0.98192681
673.2,4065.3,96.3,-3.4,2.73676,24.4,33,0.98177745
771.8,4061.5,98.6,-3.8,3.1346657,24.6,33,0.98162808
871,4057.5,99.2,-4,3.5340825,24.8,33,0.98147872
973,4053.1,102,-4.4,3.9436663,25.1,33,0.98125467
876.9,4056.4,-96.1,3.3,3.5570572,25.4,33,0.98103062
876.9,4056.1,0,-0.3,3.5567941,25.6,33,0.98088125
780.1,4059.6,-96.8,3.5,3.166894,25.8,33,0.98073189
578.9,4067.4,-201.2,7.8,2.3546179,26,33,0.98058252
577,4068,-1.9,0.6,2.347236,26.1,33,0.98050784
279.1,4079.8,-297.9,11.8,1.1386722,26.2,33,0.98043316
174.1,4084.9,-105,5.1,0.71118109,26.3,33,0.98035848
462.9,4074.6,288.8,-10.3,1.8861323,26.4,33,0.98028379
751.9,4063.5,289,-11.1,3.0553457,26.6,33,0.98013443
1046.9,4051.5,295,-12,4.2415153,26.9,33,0.97991038
1348.9,4038.7,302,-12.8,5.4478024,27.2,33,0.97968633
1366,4036.5,17.1,-2.2,5.513859,27.6,33,0.9793876
1274.1,4038.8,-91.9,2.3,5.1458351,28,33,0.97908887
1386.9,4033.5,112.8,-5.3,5.5940611,28.4,33,0.97879014
1398.9,4031.9,12,-1.6,5.6402249,28.8,33,0.97849141
1310,4034.4,-88.9,2.5,5.285064,29.1,33,0.97826736
1319,4033.2,9,-1.2,5.3197908,29.5,33,0.97796863
1433.1,4028.1,114.1,-5.1,5.7726701,29.9,33,0.9776699
1446.1,4026.6,13,-1.5,5.8228663,30.3,33,0.97737117
1251.9,4033.2,-194.2,6.6,5.0491631,30.6,33,0.97714712
839.9,4048.7,-412,15.5,3.4005031,30.9,33,0.97692308
733.9,4053.2,-106,4.5,2.9746435,31.1,33,0.97677371
733.9,4053.7,0,0.5,2.9750104,31.3,33,0.97662435
731,4054.1,-2.9,0.4,2.9635471,31.5,33,0.97647498
937,4046.4,206,-7.7,3.7914768,31.7,33,0.97632562
1043.8,4041.8,106.8,-4.6,4.2188308,32,33,0.97610157
1047.9,4041.1,4.1,-0.7,4.2346687,32.3,33,0.97587752
1051,4040.6,3.1,-0.5,4.2466706,32.6,33,0.97565347
1054.9,4040.1,3.9,-0.5,4.2619015,32.9,33,0.97542942
954,4043.6,-100.9,3.5,3.8575944,33.2,33,0.97520538
849.9,4047.4,-104.1,3.8,3.4398853,33.4,33,0.97505601
745.1,4051.5,-104.8,4.1,3.0187726,33.6,33,0.97490665
431.2,4063.9,-313.9,12.4,1.7523537,33.7,33,0.97483196
321,4069,-110.2,5.1,1.306149,33.8,33,0.97475728
316.9,4070,-4.1,1,1.289783,33.9,33,0.9746826
311,4070.9,-5.9,0.9,1.2660499,34,33,0.97460792
307.2,4071.7,-3.8,0.8,1.2508262,34.1,33,0.97453323
100,4080.3,-207.2,8.6,0.40803,34.1,33,0.97453323
94,4081.5,-6,1.2,0.383661,34.2,33,0.97445855
388,4070.9,294,-10.6,1.5795092,34.3,33,0.97438387
882.9,4051.9,494.9,-19,3.5774225,34.5,33,0.9742345
1289.9,4035.2,407,-16.7,5.2050045,34.9,33,0.97393577
1201,4037,-88.9,1.8,4.848437,35.2,33,0.97371173
1003,4043.5,-198,6.5,4.0556305,35.5,33,0.97348768
803.9,4050.7,-199.1,7.2,3.2563577,35.7,33,0.97333831
700,4054.7,-103.9,4,2.83829,35.9,33,0.97318895
800.9,4050.9,100.9,-3.8,3.2443658,36.1,33,0.97303958
902,4046.8,101.1,-4.1,3.6502136,36.4,33,0.97281553
904.9,4046.3,2.9,-0.5,3.6614969,36.6,33,0.97266617
804,4049.8,-100.9,3.5,3.2560392,36.8,33,0.9725168
703,4053.6,-101,3.8,2.8496808,37,33,0.97236744
97,4077.1,-606,23.5,0.3954787,37.1,33,0.97229276
-261,4091.7,-358,14.6,-1.0679337,37,33,0.97236744
-800.9,4114.4,-539.9,22.7,-3.295223,36.8,33,0.9725168
-954.1,4123.2,-153.2,8.8,-3.9339451,36.5,33,0.97274085
-680.1,4115.1,274,-8.1,-2.7986795,36.3,33,0.97289022
-253.9,4100.2,426.2,-14.9,-1.0410408,36.3,33,0.97289022
162.9,4085.2,416.8,-15,0.66547908,36.3,33,0.97289022
406,4075.5,243.1,-9.7,1.654653,36.4,33,0.97281553
651.9,4065.3,245.9,-10.2,2.6501691,36.6,33,0.97266617
982.8,4051.6,330.9,-13.7,3.9819125,36.9,33,0.97244212
1414,4033.5,431.2,-18.1,5.703369,37.3,33,0.97214339
1866,4014.1,452,-19.4,7.4903106,37.8,33,0.97176998
2265,3996.1,399,-18,9.0511665,38.4,33,0.97132188
2509.1,3983.7,244.1,-12.4,9.9955017,39.1,33,0.9707991
2219.2,3991.7,-289.9,8,8.8583806,39.7,33,0.97035101
1607,4013.1,-612.2,21.4,6.4490517,40.2,33,0.9699776
1252.1,4026.1,-354.9,13,5.0410798,40.5,33,0.96975355
980.1,4036.5,-272,10.4,3.9561737,40.8,33,0.9695295
982.8,4036.7,2.7,0.2,3.9672688,41.1,33,0.96930545
990,4036.5,7.2,-0.2,3.996135,41.3,33,0.96915609
992.9,4036.2,2.9,-0.3,4.007543,41.6,33,0.96893204
1188.9,4028.6,196,-7.6,4.7896025,41.9,33,0.96870799
1487,4016.5,298.1,-12.1,5.9725355,42.4,33,0.96833458
1412.9,4018.1,-74.1,1.6,5.6771735,42.7,33,0.96811053
1324,4020.8,-88.9,2.7,5.3235392,43.1,33,0.9678118
1635.1,4008.3,311.1,-12.5,6.5539713,43.6,33,0.96743839
1361,4017.5,-274.1,9.2,5.4678175,43.9,33,0.96721434
969,4032,-392,14.5,3.907008,44.2,33,0.96699029
973,4032.2,4,0.2,3.9233306,44.5,33,0.96676624
1373.9,4016.9,400.9,-15.3,5.5188189,44.9,33,0.96646751
1597,4007.5,223.1,-9.4,6.3999775,45.3,33,0.96616878
1205,4021.3,-392,13.8,4.8456665,45.6,33,0.96594473
904.9,4032.6,-300.1,11.3,3.6490997,45.9,33,0.96572069
702.9,4040.7,-202,8.1,2.840208,46.1,33,0.96557132
598.9,4045.3,-104,4.6,2.4227302,46.3,33,0.96542196
196.1,4061.4,-402.8,16.1,0.79644054,46.3,33,0.96542196
-48,4071.6,-244.1,10.2,-0.1954368,46.3,33,0.96542196
-49,4073.2,-1,1.6,-0.1995868,46.3,33,0.96542196
29,4072.1,78,-1.1,0.1180909,46.3,33,0.96542196
261,4064.1,232,-8,1.0607301,46.4,33,0.96534727
353.9,4060.9,92.9,-3.2,1.4371525,46.5,33,0.96527259
445,4057.6,91.1,-3.3,1.805632,46.6,33,0.96519791
538.8,4054.1,93.8,-3.5,2.1843491,46.7,33,0.96512323
346,4061.4,-192.8,7.3,1.4052444,46.8,33,0.96504854
-102,4078.4,-448,17,-0.4159968,46.8,33,0.96504854
-250.1,4085.5,-148.1,7.1,-1.0217835,46.7,33,0.96512323
-222.9,4085.8,27.2,0.3,-0.91072482,46.7,33,0.96512323
-172.1,4085,50.8,-0.8,-0.7030285,46.6,33,0.96519791
41,4078.2,213.1,-6.8,0.1672062,46.6,33,0.96519791
1152.8,4035.8,1111.8,-42.4,4.6524702,46.9,33,0.96497386
1889.1,4005.6,736.3,-30.2,7.566979,47.5,33,0.96452577
1933,4000.9,43.9,-4.7,7.7337397,48,33,0.96415235
1597,4011.3,-336,10.4,6.4060461,48.4,33,0.96385362
782.1,4041.2,-814.9,29.9,3.1606225,48.7,33,0.96362957
132,4066.6,-650.1,25.4,0.5367912,48.7,33,0.96362957
128,4068.3,-4,1.7,0.5207424,48.7,33,0.96362957
485,4055.7,357,-12.6,1.9670145,48.9,33,0.96348021
1031.7,4034.8,546.7,-20.9,4.1627032,49.1,33,0.96333084
1408.9,4019.3,377.2,-15.5,5.6627918,49.5,33,0.96303211
1523,4013.4,114.1,-5.9,6.1124082,50,33,0.9626587
1354.1,4018.3,-168.9,4.9,5.44118,50.3,33,0.96243465
1272.1,4020.5,-82,2.2,5.1144781,50.7,33,0.96213592
904.9,4033.9,-367.2,13.4,3.6502761,50.9,33,0.96198656
243,4059.4,-661.9,25.5,0.9864342,51,33,0.96191187
-1,4069.6,-244,10.2,-0.0040696,51,33,0.96191187
-27,4072,-26,2.4,-0.109944,51,33,0.96191187
46,4071,73,-1,0.187266,51,33,0.96191187
489.1,4054.9,443.1,-16.1,1.9832516,51.2,33,0.96176251
580.1,4051.2,91,-3.7,2.3501011,51.3,33,0.96168783
487.1,4054.5,-93,3.3,1.9749469,51.5,33,0.96153846
575,4051.2,87.9,-3.3,2.32944,51.6,33,0.96146378
755.9,4044.1,180.9,-7.1,3.0569352,51.8,33,0.96131441
1031.8,4033.1,275.9,-11,4.1613526,52.1,33,0.96109037
1408.9,4017.7,377.1,-15.4,5.6605375,52.5,33,0.96079164
1245,4022.5,-163.9,4.8,5.0080125,52.9,33,0.96049291
322.1,4056.9,-922.9,34.4,1.3067275,52.9,33,0.96049291
-126,4074.6,-448.1,17.7,-0.5133996,52.9,33,0.96049291
-268.9,4081.8,-142.9,7.2,-1.097596,52.9,33,0.96049291
-241,4082.4,27.9,0.6,-0.9838584,52.8,33,0.96056759
-145,4079.9,96,-2.5,-0.5915855,52.7,33,0.96064227
37,4074.4,182,-5.5,0.1507528,52.8,33,0.96056759
844.9,4043.8,807.9,-30.6,3.4166066,53,33,0.96041822
1450,4019.4,605.1,-24.4,5.82813,53.4,33,0.96011949
2090.2,3992.8,640.2,-26.6,8.3457506,53.9,33,0.95974608
2151.1,3987.4,60.9,-5.4,8.5772961,54.5,33,0.95929798
1650,4004,-501.1,16.6,6.6066,55,33,0.95892457
1123,4023.1,-527,19.1,4.5179413,55.3,33,0.95870052
944,4029.9,-179,6.8,3.8042256,55.6,33,0.95847647
1316.9,4015.8,372.9,-14.1,5.288407,55.9,33,0.95825243
1523.1,4007.1,206.2,-8.7,6.103214,56.4,33,0.95787901
1447.9,4008.7,-75.2,1.6,5.8041967,56.8,33,0.95758028
1464.9,4007.2,17,-1.5,5.8701473,57.2,33,0.95728155
1387,4009.4,-77.9,2.2,5.5610378,57.6,33,0.95698282
1400,4008.3,13,-1.1,5.61162,57.9,33,0.95675878
1806.1,3992.2,406.1,-16.1,7.2103124,58.5,33,0.95631068
1842.1,3989.4,36,-2.8,7.3488737,59,33,0.95593727
1464.9,4002.4,-377.2,13,5.8631158,59.4,33,0.95563854
1278,4009.1,-186.9,6.7,5.1236298,59.7,33,0.95541449
886,4023.9,-392,14.8,3.5651754,60,33,0.95519044
684,4032.2,-202,8.3,2.7580248,60.2,33,0.95504108
684,4032.9,0,0.7,2.7585036,60.4,33,0.95489171
681,4033.5,-3,0.6,2.7468135,60.5,33,0.95481703
779.8,4030.1,98.8,-3.4,3.142672,60.8,33,0.95459298
680.9,4034,-98.9,3.9,2.7467506,60.9,33,0.9545183
579.1,4038.2,-101.8,4.2,2.3385216,61.1,33,0.95436893
675.9,4034.9,96.8,-3.3,2.7271889,61.3,33,0.95421957
675.9,4035.1,0,0.2,2.7273241,61.5,33,0.9540702
573.9,4039.1,-102,4,2.3180395,61.6,33,0.95399552
769,4032,195.1,-7.1,3.100608,61.9,33,0.95377147
968.9,4024.3,199.9,-7.7,3.8991443,62.1,33,0.95362211
1071.9,4019.8,103,-4.5,4.3088236,62.4,33,0.95339806
1278.1,4011.4,206.2,-8.4,5.1269703,62.8,33,0.95309933
1490.9,4002.4,212.8,-9,5.9671782,63.2,33,0.9528006
1306,4008.2,-184.9,5.8,5.2347092,63.6,33,0.95250187
905,4022.9,-401,14.7,3.6407245,63.8,33,0.9523525
804,4027,-101,4.1,3.237708,64,33,0.95220314
803.9,4027.3,-0.1,0.3,3.2375465,64.3,33,0.95197909
803.9,4027.5,0,0.2,3.2377072,64.5,33,0.95182972
905.1,4023.7,101.2,-3.8,3.6418509,64.7,33,0.95168036
1009.9,4019.6,104.8,-4.1,4.059394,65,33,0.95145631
912.1,4022.9,-97.8,3.3,3.6692871,65.3,33,0.95123226
707.9,4030.6,-204.2,7.7,2.8532617,65.5,33,0.9510829
1212.9,4011.7,505,-18.9,4.8657909,65.8,33,0.95085885
1644.1,3994.5,431.2,-17.2,6.5673574,66.3,33,0.95048544
1347,4004.2,-297.1,9.7,5.3936574,66.6,33,0.95026139
1044.1,4015.2,-302.9,11,4.1922703,66.9,33,0.95003734
836.9,4023.1,-207.2,7.9,3.3669324,67.1,33,0.94988798
836.9,4023.4,0,0.3,3.3671835,67.4,33,0.94966393
837,4023.7,0.1,0.3,3.3678369,67.6,33,0.94951456
734,4027.6,-103,3.9,2.9562584,67.8,33,0.9493652
628,4031.9,-106,4.3,2.5320332,68,33,0.94921583
38,4054.9,-590,23,0.1540862,68,33,0.94921583
-73,4060,-111,5.1,-0.29638,68,33,0.94921583
94,4055.7,167,-4.3,0.3812358,68,33,0.94921583
290,4049,196,-6.7,1.17421,68.1,33,0.94914115
32,4059.2,-258,10.2,0.1298944,68.1,33,0.94914115
-22,4061.7,-54,2.5,-0.0893574,68.1,33,0.94914115
73,4059.5,95,-2.2,0.2963435,68.1,33,0.94914115
359.8,4049.2,286.8,-10.3,1.4569022,68.2,33,0.94906647
356.1,4049.3,-3.7,0.1,1.4419557,68.3,33,0.94899178
352,4049.5,-4.1,0.2,1.425424,68.4,33,0.9489171
348,4049.8,-4,0.3,1.4093304,68.5,33,0.94884242
344,4050.2,-4,0.4,1.3932688,68.6,33,0.94876774
245.9,4054.1,-98.1,3.9,0.99690319,68.7,33,0.94869305
241,4054.7,-4.9,0.6,0.9771827,68.7,33,0.94869305
237.9,4055.1,-3.1,0.4,0.96470829,68.8,33,0.94861837
-27,4065,-264.9,9.9,-0.109755,68.8,33,0.94861837
-126,4069.6,-99,4.6,-0.5127696,68.8,33,0.94861837
-149,4071.4,-23,1.8,-0.6066386,68.7,33,0.94869305
-431.9,4083.1,-282.9,11.7,-1.7634909,68.6,33,0.94876774
-572.9,4089.8,-141,6.7,-2.3430464,68.5,33,0.94884242
-380,4083.9,192.9,-5.9,-1.551882,68.4,33,0.9489171
-413,4085.9,-33,2,-1.6874767,68.2,33,0.94906647
-395,4086.2,18,0.3,-1.614049,68.1,33,0.94914115
-188,4079,207,-7.2,-0.766852,68.1,33,0.94914115
-108.1,4076.3,79.9,-2.7,-0.44064803,68.1,33,0.94914115
-124.9,4077.1,-16.8,0.8,-0.50922979,68,33,0.94921583
-141,4078.1,-16.1,1,-0.5750121,68,33,0.94921583
-191,4080.4,-50,2.3,-0.7793564,67.9,33,0.94929052
-218.7,4081.9,-27.7,1.5,-0.89271153,67.9,33,0.94929052
-161,4080.2,57.7,-1.7,-0.6569122,67.8,33,0.9493652
-59,4076.7,102,-3.5,-0.2405253,67.8,33,0.9493652
247,4065.7,306,-11,1.0042279,67.9,33,0.94929052
1031.8,4035.3,784.8,-30.4,4.1636225,68.1,33,0.94914115
2130,3991.6,1098.2,-43.7,8.502108,68.7,33,0.94869305
2840.3,3960.9,710.3,-30.7,11.250144,69.5,33,0.94809559
2937.1,3952.9,96.8,-8,11.610063,70.3,33,0.94749813
2957.2,3948.5,20.1,-4.4,11.676504,71.2,33,0.94682599
2920.4,3946.8,-36.8,-1.7,11.526235,72,33,0.94622853
2748.4,3950.5,-172,3.7,10.857554,72.7,33,0.94570575
2299.1,3965.1,-449.3,14.6,9.1161614,73.4,33,0.94518297
2009.2,3974.8,-289.9,9.7,7.9861682,73.9,33,0.94480956
1784.1,3982.5,-225.1,7.7,7.1051782,74.4,33,0.94443615
1546,3991,-238.1,8.5,6.170086,74.9,33,0.94406273
1474,3993.5,-72,2.5,5.886419,75.3,33,0.943764
1588.1,3989,114.1,-4.5,6.3349309,75.7,33,0.94346527
1610.9,3987.6,22.8,-1.4,6.4236248,76.2,33,0.94309186
1541.2,3989.7,-69.7,2.1,6.1489256,76.6,33,0.94279313
1371.1,3995.6,-170.1,5.9,5.4783672,77,33,0.9424944
1192.9,4002.2,-178.2,6.6,4.7742244,77.3,33,0.94227035
1104.9,4005.6,-88,3.4,4.4257874,77.6,33,0.9420463
1017.1,4009.1,-87.8,3.5,4.0776556,77.9,33,0.94182226
1115.8,4005.5,98.7,-3.6,4.4693369,78.2,33,0.94159821
1223.9,4001.4,108.1,-4.1,4.8973135,78.5,33,0.94137416
1037,4008.1,-186.9,6.7,4.1563997,78.8,33,0.94115011
1234.9,4000.7,197.9,-7.4,4.9404644,79.2,33,0.94085138
1447,3992.3,212.1,-8.4,5.7768581,79.6,33,0.94055265
1361.1,3994.8,-85.9,2.5,5.4373223,80,33,0.94025392
1673.1,3982.6,312,-12.2,6.6632881,80.4,33,0.93995519
2006,3968.9,332.9,-13.7,7.9616134,81,33,0.93950709
2142.1,3962.3,136.1,-6.6,8.4876428,81.6,33,0.939059
2288,3955.3,145.9,-7,9.0497264,82.2,33,0.9386109
2224.2,3956.1,-63.8,0.8,8.7991576,82.8,33,0.93816281
2260,3953.5,35.8,-2.6,8.93491,83.5,33,0.93764003
2411.1,3946.6,151.1,-6.9,9.5156473,84.1,33.1,0.93719193
2455.2,3943.4,44.1,-3.2,9.6818357,84.8,33.1,0.93666916
2500.2,3940.4,45,-3,9.8517881,85.5,33.1,0.93614638
2545.1,3937.2,44.9,-3.2,10.020568,86.2,33.1,0.9356236
2589.3,3934.2,44.2,-3,10.186824,86.9,33.1,0.93510082
2629.1,3931.4,39.8,-2.8,10.336044,87.7,33.1,0.93450336
2565.3,3932.5,-63.8,1.1,10.088042,88.4,33.1,0.93398058
2485.3,3934.4,-80,1.9,9.7781643,89.1,33.1,0.9334578
2403.2,3936.6,-82.1,2.2,9.4604371,89.7,33.1,0.93300971
1829.1,3957.4,-574.1,20.8,7.2384803,90.2,33.1,0.9326363
1351,3975.7,-478.1,18.3,5.3711707,90.6,33.1,0.93233757
1475.9,3971.9,124.9,-3.8,5.8621272,91,33.1,0.93203883
1728,3962.7,252.1,-9.2,6.8475456,91.5,33.1,0.93166542
1743.1,3961.9,15.1,-0.8,6.9059879,92,33.1,0.93129201
1630,3965.9,-113.1,4,6.464417,92.4,33.1,0.93099328
1517,3970.1,-113,4.2,6.0226417,92.9,33.1,0.93061987
1644,3965.4,127,-4.7,6.5191176,93.3,33.1,0.93032114
1907,3955.2,263,-10.2,7.5425664,93.8,33.1,0.92994772
1673.1,3963.4,-233.9,8.2,6.6311645,94.3,33.1,0.92957431
1429.1,3972.5,-244,9.1,5.6770998,94.7,33.1,0.92927558
1433.9,3972.6,4.8,0.1,5.6963111,95.1,33.1,0.92897685
1313.1,3977.4,-120.8,4.8,5.2227239,95.5,33.1,0.92867812
1063.9,3987.1,-249.2,9.7,4.2418757,95.8,33.1,0.92845407
936,3992.6,-127.9,5.5,3.7370736,96,33.1,0.92830471
809.1,3998.2,-126.9,5.6,3.2349436,96.2,33.1,0.92815534
678.9,4003.9,-130.2,5.7,2.7182477,96.4,33.1,0.92800597
672,4005.1,-6.9,1.2,2.6914272,96.6,33.1,0.92785661
787.9,4001.6,115.9,-3.5,3.1528606,96.8,33.1,0.92770724
908,3997.5,120.1,-4.1,3.62973,97.1,33.1,0.9274832
903.9,3997.9,-4.1,0.4,3.6137018,97.3,33.1,0.92733383
657,4007.5,-246.9,9.6,2.6329275,97.5,33.1,0.92718447
526.1,4013.2,-130.9,5.7,2.1113445,97.7,33.1,0.9270351
640.8,4009.7,114.7,-3.5,2.5694158,97.8,33.1,0.92696042
755.9,4005.8,115.1,-3.9,3.0279842,98,33.1,0.92681105
872.9,4001.7,117,-4.1,3.4930839,98.3,33.1,0.92658701
988.9,3997.4,116,-4.3,3.9530289,98.6,33.1,0.92636296
988.9,3997.3,0,-0.1,3.95293,98.8,33.1,0.92621359
986.2,3997.3,-2.7,0,3.9421373,99.1,33.1,0.92598954
1105.8,3992.8,119.6,-4.5,4.4152382,99.4,33.1,0.9257655
1225.9,3988,120.1,-4.8,4.8888892,99.8,33.1,0.92546677
1230.1,3987.5,4.2,-0.5,4.9050237,100.1,33.1,0.92524272
1109.9,3991.7,-120.2,4.2,4.4303878,100.4,33.1,0.92501867
1109.9,3991.7,0,0,4.4303878,100.7,33.1,0.92479462
1109.9,3991.6,0,-0.1,4.4302768,101,33.1,0.92457058
1109.9,3991.6,0,0,4.4302768,101.3,33.1,0.92434653
1109.9,3991.6,0,0,4.4302768,101.6,33.1,0.92412248
1109.9,3991.5,0,-0.1,4.4301658,101.9,33.1,0.92389843
1110,3991.4,0.1,-0.1,4.430454,102.3,33.1,0.9235997
988.9,3996,-121.1,4.6,3.9516444,102.5,33.1,0.92345034
866.1,4000.7,-122.8,4.7,3.4650063,102.8,33.1,0.92322629
623,4010.3,-243.1,9.6,2.4984169,102.9,33.1,0.92315161
377.1,4020.3,-245.9,10,1.5160551,103,33.1,0.92307692
487.9,4017.1,110.8,-3.2,1.9599431,103.2,33.1,0.92292756
835.9,4004.6,348,-12.5,3.3474451,103.4,33.1,0.92277819
1071.9,3995.6,236,-9,4.2828836,103.7,33.1,0.92255414
1189.9,3990.7,118,-4.9,4.7485339,104,33.1,0.9223301
1550.1,3976.6,360.2,-14.1,6.1641277,104.5,33.1,0.92195668
1803.1,3966,253,-10.6,7.1510946,105,33.1,0.92158327
1698,3968.6,-105.1,2.6,6.7386828,105.4,33.1,0.92128454
1587.2,3971.8,-110.8,3.2,6.304041,105.9,33.1,0.92091113
1597,3970.9,9.8,-0.9,6.3415273,106.3,33.1,0.9206124
1485,3974.5,-112,3.6,5.9021325,106.7,33.1,0.92031367
1246,3983.1,-239,8.6,4.9629426,107.1,33.1,0.92001494
883,3996.9,-363,13.8,3.5292627,107.3,33.1,0.91986557
635,4007,-248,10.1,2.544445,107.5,33.1,0.91971621
748.9,4003.7,113.9,-3.3,2.9983709,107.7,33.1,0.91956684
626.1,4008.7,-122.8,5,2.5098471,107.9,33.1,0.91941748
379.9,4018.7,-246.2,10,1.5267041,108,33.1,0.91934279
490,4015.5,110.1,-3.2,1.967595,108.1,33.1,0.91926811
1193.9,3989.6,703.9,-25.9,4.7631834,108.5,33.1,0.91896938
1802.9,3965.8,609,-23.8,7.1499408,109,33.1,0.91859597
1939.1,3959.1,136.2,-6.7,7.6770908,109.5,33.1,0.91822255
2082.2,3952.2,143.1,-6.9,8.2292708,110.1,33.1,0.91777446
1982,3954.4,-100.2,2.2,7.8376208,110.6,33.1,0.91740105
1753.3,3961.9,-228.7,7.5,6.9463993,111.1,33.1,0.91702763
1393.9,3974.9,-359.4,13,5.5406131,111.5,33.1,0.9167289
1149,3984.1,-244.9,9.2,4.5777309,111.8,33.1,0.91650485
1149,3984.6,0,0.5,4.5783054,112.1,33.1,0.91628081
1149,3984.7,0,0.1,4.5784203,112.5,33.1,0.91598208
1149,3984.9,0,0.2,4.5786501,112.8,33.1,0.91575803
1026,3989.6,-123,4.7,4.0933296,113.1,33.1,0.91553398
899.9,3994.6,-126.1,5,3.5947405,113.3,33.1,0.91538462
896.8,3995.1,-3.1,0.5,3.5828057,113.6,33.1,0.91516057
1014.9,3991,118.1,-4.1,4.0504659,113.9,33.1,0.91493652
1258.9,3981.8,244,-9.2,5.012688,114.2,33.1,0.91471247
1385,3976.7,126.1,-5.1,5.5077295,114.6,33.1,0.91441374
1389.1,3976,4.1,-0.7,5.5230616,115,33.1,0.91411501
1393.9,3975.4,4.8,-0.6,5.5413101,115.4,33.1,0.91381628
1644,3965.6,250.1,-9.8,6.5194464,115.8,33.1,0.91351755
2154.9,3945.6,510.9,-20,8.5023734,116.4,33.1,0.91306945
2059.1,3947.6,-95.8,2,8.1285032,117,33.1,0.91262136
1819,3955.4,-240.1,7.8,7.1948726,117.5,33.1,0.91224795
2087.1,3944.8,268.1,-10.6,8.2331921,118,33.1,0.91187453
1855.2,3952.5,-231.9,7.7,7.332678,118.6,33.1,0.91142644
1351.9,3970.9,-503.3,18.4,5.3682597,118.9,33.1,0.91120239
1099,3980.8,-252.9,9.9,4.3748992,119.2,33.1,0.91097834
843.1,3991,-255.9,10.2,3.3648121,119.5,33.1,0.91075429
710.9,3996.9,-132.2,5.9,2.8413962,119.7,33.1,0.91060493
703.9,3998.1,-7,1.2,2.8142626,119.9,33.1,0.91045556
821.9,3994.4,118,-3.7,3.2829974,120.1,33.1,0.9103062
943,3990.3,121.1,-4.1,3.7628529,120.4,33.1,0.91008215
939.9,3990.5,-3.1,0.2,3.7506709,120.6,33.1,0.90993279
812,3995.5,-127.9,5,3.244346,120.8,33.1,0.90978342
804.9,3996.2,-7.1,0.7,3.2165414,121.1,33.1,0.90955937
924.9,3992,120,-4.2,3.6922008,121.3,33.1,0.90941001
922,3992.2,-2.9,0.2,3.6808084,121.6,33.1,0.90918596
1040.8,3987.9,118.8,-4.3,4.1506063,121.9,33.1,0.90896191
1040.9,3987.8,0.1,-0.1,4.150901,122.2,33.1,0.90873786
915,3992.4,-125.9,4.6,3.653046,122.4,33.1,0.9085885
910.9,3992.8,-4.1,0.4,3.6370415,122.7,33.1,0.90836445
908,3993.1,-2.9,0.3,3.6257348,122.9,33.1,0.90821509
904,3993.3,-4,0.2,3.6099432,123.2,33.1,0.90799104
1022.9,3989,118.9,-4.3,4.0803481,123.5,33.1,0.90776699
1145,3984.3,122.1,-4.7,4.5620235,123.8,33.1,0.90754294
1145,3984,0,-0.3,4.56168,124.1,33.1,0.90731889
1144.9,3983.8,-0.1,-0.2,4.5610526,124.4,33.1,0.90709485
1267,3979,122.1,-4.8,5.041393,124.8,33.1,0.90679612
1394,3973.9,127,-5.1,5.5396166,125.1,33.1,0.90657207
1275,3977.8,-119,3.9,5.071695,125.5,33.1,0.90627334
1275,3977.5,0,-0.3,5.0713125,125.9,33.1,0.90597461
1279.9,3977.1,4.9,-0.4,5.0902903,126.2,33.1,0.90575056
1157,3981.4,-122.9,4.3,4.6064798,126.5,33.1,0.90552651
1034,3986.1,-123,4.7,4.1216274,126.8,33.1,0.90530246
907.9,3991.1,-126.1,5,3.6235197,127.1,33.1,0.90507842
1026,3986.9,118.1,-4.2,4.0905594,127.4,33.1,0.90485437
1149,3982.4,123,-4.5,4.5757776,127.7,33.1,0.90463032
1148.9,3982.2,-0.1,-0.2,4.5751496,128,33.1,0.90440627
1148.9,3982,0,-0.2,4.5749198,128.3,33.1,0.90418223
1149,3981.9,0.1,-0.1,4.5752031,128.6,33.1,0.90395818
1025.9,3986.4,-123.1,4.5,4.0896478,128.9,33.1,0.90373413
1023,3986.6,-2.9,0.2,4.0782918,129.2,33.1,0.90351008
1266.9,3977.5,243.9,-9.1,5.0390947,129.6,33.1,0.90321135
1393.9,3972.3,127,-5.2,5.536989,129.9,33.1,0.9029873
1275.3,3976.2,-118.6,3.9,5.0708479,130.3,33.1,0.90268857
1275.1,3976,-0.2,-0.2,5.0697976,130.6,33.1,0.90246453
1403,3971,127.9,-5,5.571313,131,33.1,0.9021658
1284.1,3975,-118.9,4,5.1042975,131.4,33.1,0.90186706
1160.9,3979.4,-123.2,4.4,4.6196855,131.7,33.1,0.90164302
1037.9,3984.1,-123,4.7,4.1350974,132,33.1,0.90141897
911,3989.1,-126.9,5,3.6340701,132.3,33.1,0.90119492
908,3989.6,-3,0.5,3.6225568,132.5,33.1,0.90104556
782,3994.6,-126,5,3.1237772,132.7,33.1,0.90089619
532,4004.5,-250,9.9,2.130394,132.9,33.1,0.90074683
282,4014.7,-250,10.2,1.1321454,133,33.1,0.90067214
512,4007.2,230,-7.5,2.0516864,133.1,33.1,0.90059746
509.1,4007.8,-2.9,0.6,2.040371,133.2,33.1,0.90052278
42,4025.9,-467.1,18.1,0.1690878,133.3,33.1,0.9004481
367,4015,325,-10.9,1.473505,133.4,33.1,0.90037341
717.9,4002.2,350.9,-12.8,2.8731794,133.6,33.1,0.90022405
476.9,4011.1,-241,8.9,1.9128936,133.7,33.1,0.90014937
353,4016.2,-123.9,5.1,1.4177186,133.8,33.1,0.90007468
576.9,4008.4,223.9,-7.8,2.312446,134,33.1,0.89992532
806,3999.9,229.1,-8.5,3.2239194,134.2,33.1,0.89977595
802.9,3999.7,-3.1,-0.2,3.2113591,134.4,33.1,0.89962659
915.9,3995.3,113,-4.4,3.6592953,134.7,33.1,0.89940254
1031.1,3990.7,115.2,-4.6,4.1148108,135,33.1,0.89917849
1031,3990.2,-0.1,-0.5,4.1138962,135.3,33.1,0.89895444
1031,3989.9,0,-0.3,4.1135869,135.5,33.1,0.89880508
1030.9,3989.6,-0.1,-0.3,4.1128786,135.8,33.1,0.89858103
1146.9,3985,116,-4.6,4.5703965,136.2,33.1,0.8982823
1151.1,3984.4,4.2,-0.6,4.5864428,136.5,33.1,0.89805825
1034.9,3988.4,-116.2,4,4.1275952,136.8,33.1,0.8978342
1034.9,3988.2,0,-0.2,4.1273882,137,33.1,0.89768484
1034.9,3988.1,0,-0.1,4.1272847,137.3,33.1,0.89746079
1034.9,3988,0,-0.1,4.1271812,137.6,33.1,0.89723674
1151,3983.4,116.1,-4.6,4.5848934,137.9,33.1,0.8970127
1154.8,3982.9,3.8,-0.5,4.5994529,138.3,33.1,0.89671397
922,3991.4,-232.8,8.5,3.6800708,138.5,33.1,0.8965646
803.1,3996,-118.9,4.6,3.2091876,138.7,33.1,0.89641524
916,3992,112.9,-4,3.656672,139,33.1,0.89619119
915.9,3992,-0.1,0,3.6562728,139.3,33.1,0.89596714
797,3996.5,-118.9,4.5,3.1852105,139.5,33.1,0.89581777
793.1,3996.9,-3.9,0.4,3.1699414,139.7,33.1,0.89566841
674.9,4001.5,-118.2,4.6,2.7006124,139.9,33.1,0.89551904
669,4002.1,-5.9,0.6,2.6774049,140.1,33.1,0.89536968
894.9,3993.9,225.9,-8.2,3.5741411,140.3,33.1,0.89522031
894.9,3993.7,0,-0.2,3.5739621,140.6,33.1,0.89499627
778,3998,-116.9,4.3,3.110444,140.8,33.1,0.8948469
888.9,3993.9,110.9,-4.1,3.5501777,141,33.1,0.89469754
1002.9,3989.5,114,-4.4,4.0010695,141.3,33.1,0.89447349
889,3993.6,-113.9,4.1,3.5503104,141.6,33.1,0.89424944
885.1,3993.6,-3.9,0,3.5347354,141.8,33.1,0.89410007
998.9,3989.4,113.8,-4.2,3.9850117,142.1,33.1,0.89387603
998.9,3989.1,0,-0.3,3.984712,142.4,33.1,0.89365198
998.9,3988.9,0,-0.2,3.9845122,142.6,33.1,0.89350261
999,3988.7,0.1,-0.2,3.9847113,142.9,33.1,0.89327857
998.9,3988.6,-0.1,-0.1,3.9842125,143.2,33.1,0.89305452
998.9,3988.5,0,-0.1,3.9841127,143.5,33.1,0.89283047
1112.9,3984.1,114,-4.4,4.4339049,143.8,33.1,0.89260642
1230.9,3979.3,118,-4.8,4.8981204,144.1,33.1,0.89238237
1464,3970,233.1,-9.3,5.81208,144.5,33.1,0.89208364
1709.1,3960,245.1,-10,6.768036,145,33.1,0.89171023
1490.9,3967,-218.2,7,5.9144003,145.4,33.1,0.8914115
1263,3975,-227.9,8,5.020425,145.8,33.1,0.89111277
1266.9,3974.7,3.9,-0.3,5.0355474,146.1,33.1,0.89088872
1270.9,3974.3,4,-0.4,5.0509379,146.5,33.1,0.89058999
1159.1,3978.3,-111.8,4,4.6112475,146.8,33.1,0.89036594
1159,3978.3,-0.1,0,4.6108497,147.1,33.1,0.8901419
1279,3973.7,120,-4.6,5.0823623,147.5,33.1,0.88984317
1284,3973.1,5,-0.6,5.1014604,147.8,33.1,0.88961912
1287.9,3972.7,3.9,-0.4,5.1164403,148.2,33.1,0.88932039
1292,3972.3,4.1,-0.4,5.1322116,148.5,33.1,0.88909634
1295.9,3971.8,3.9,-0.5,5.1470556,148.9,33.1,0.88879761
1300,3971.4,4.1,-0.4,5.16282,149.3,33.1,0.88849888
1304,3971.1,4,-0.3,5.1783144,149.6,33.1,0.88827483
1190,3975.1,-114,4,4.730369,150,33.1,0.8879761
1072,3979.5,-118,4.4,4.266024,150.2,33.1,0.88782674
1072,3979.6,0,0.1,4.2661312,150.5,33.1,0.88760269
1072,3979.6,0,0,4.2661312,150.8,33.1,0.88737864
1072,3979.7,0,0.1,4.2662384,151.1,33.1,0.88715459
1072,3979.7,0,0,4.2662384,151.4,33.1,0.88693055
1071.9,3979.6,-0.1,-0.1,4.2657332,151.7,33.1,0.8867065
1072,3979.7,0.1,0.1,4.2662384,152,33.1,0.88648245
1071.9,3979.6,-0.1,-0.1,4.2657332,152.3,33.1,0.8862584
1071.9,3979.5,0,-0.1,4.265626,152.6,33.1,0.88603435
1071.9,3979.6,0,0.1,4.2657332,152.9,33.1,0.88581031
1071.9,3979.6,0,0,4.2657332,153.2,33.1,0.88558626
1072,3979.5,0.1,-0.1,4.266024,153.5,33.1,0.88536221
954,3983.8,-118,4.3,3.8005452,153.8,33.1,0.88513816
949.9,3984.2,-4.1,0.4,3.7845916,154,33.1,0.8849888
1068,3979.9,118.1,-4.3,4.2505332,154.3,33.1,0.88476475
950.1,3984.2,-117.9,4.3,3.7853884,154.6,33.1,0.8845407
711.9,3993.2,-238.2,9,2.8427591,154.8,33.1,0.88439134
589.1,3998.4,-122.8,5.2,2.3554574,155,33.1,0.88424197
583,3999.3,-6.1,0.9,2.3315919,155.1,33.1,0.88416729
692.9,3995.7,109.9,-3.6,2.7686205,155.3,33.1,0.88401792
805.9,3991.7,113,-4,3.216911,155.5,33.1,0.88386856
802.9,3991.8,-3,0.1,3.2050162,155.8,33.1,0.88364451
569.1,4000.7,-233.8,8.9,2.2767984,155.9,33.1,0.88356983
446,4005.8,-123.1,5.1,1.7865868,156,33.1,0.88349515
554.8,4002.4,108.8,-3.4,2.2205315,156.2,33.1,0.88334578
664,3998.6,109.2,-3.8,2.6550704,156.4,33.1,0.88319642
547,4003.2,-117,4.6,2.1897504,156.5,33.1,0.88312173
200,4016.5,-347,13.3,0.8033,156.6,33.1,0.88304705
416,4009.4,216,-7.1,1.6679104,156.7,33.1,0.88297237
637.9,4001.5,221.9,-7.9,2.5525569,156.9,33.1,0.882823
520.9,4005.8,-117,4.3,2.0866212,157,33.1,0.88274832
404,4010.5,-116.9,4.7,1.620242,157.1,33.1,0.88267364
396.9,4011.2,-7.1,0.7,1.5920453,157.2,33.1,0.88259895
503,4007.6,106.1,-3.6,2.0158228,157.4,33.1,0.88244959
606.9,4003.9,103.9,-3.7,2.4299669,157.6,33.1,0.88230022
714,3999.9,107.1,-4,2.8559286,157.8,33.1,0.88215086
820.9,3995.7,106.9,-4.2,3.2800701,158,33.1,0.88200149
929.9,3991.3,109,-4.4,3.7115099,158.2,33.1,0.88185213
930,3990.9,0.1,-0.4,3.711537,158.5,33.1,0.88162808
1039.8,3986.5,109.8,-4.4,4.1451627,158.8,33.1,0.88140403
934,3990,-105.8,3.5,3.72666,159,33.1,0.88125467
821,3994,-113,4,3.279074,159.3,33.1,0.88103062
821,3994,0,0,3.279074,159.5,33.1,0.88088125
490.1,4006.4,-330.9,12.4,1.9635366,159.6,33.1,0.88080657
373.9,4011.3,-116.2,4.9,1.4998251,159.7,33.1,0.88073189
370.1,4012.2,-3.8,0.9,1.4849152,159.8,33.1,0.88065721
149.1,4021,-221,8.8,0.5995311,159.9,33.1,0.88058252
45,4025.8,-104.1,4.8,0.181161,159.9,33.1,0.88058252
15,4027.9,-30,2.1,0.0604185,159.9,33.1,0.88058252
-15,4029.2,-30,1.3,-0.060438,159.9,33.1,0.88058252
-44,4031.1,-29,1.9,-0.1773684,159.9,33.1,0.88058252
-45,4031.9,-1,0.8,-0.1814355,159.9,33.1,0.88058252
201.9,4023.9,246.9,-8,0.81242541,160,33.1,0.88050784
605,4009,403.1,-14.9,2.425445,160.1,33.1,0.88043316
702.9,4004.9,97.9,-4.1,2.8150442,160.3,33.1,0.88028379
905,3996.7,202.1,-8.2,3.6170135,160.6,33.1,0.88005975
1212.8,3984.5,307.8,-12.2,4.8324016,160.9,33.1,0.8798357
1634,3967.5,421.2,-17,6.482895,161.4,33.1,0.87946229
1451.1,3972.6,-182.9,5.1,5.7646399,161.8,33.1,0.87916355
1041.1,3987,-410,14.4,4.1508657,162.1,33.1,0.87893951
941.1,3990.6,-100,3.6,3.7555537,162.3,33.1,0.87879014
733.9,3998.3,-207.2,7.7,2.9343524,162.5,33.1,0.87864078
730.9,3998.6,-3,0.3,2.9225767,162.7,33.1,0.87849141
731,3998.8,0.1,0.2,2.9231228,162.9,33.1,0.87834205
420,4010.5,-311,11.7,1.68441,163,33.1,0.87826736
209.2,4019.1,-210.8,8.6,0.84079572,163.1,33.1,0.87819268
204,4020.1,-5.2,1,0.8201004,163.2,33.1,0.878118
400,4013.5,196,-6.6,1.6054,163.3,33.1,0.87804332
598.9,4006.2,198.9,-7.3,2.3993132,163.4,33.1,0.87796863
597.1,4006.1,-1.8,-0.1,2.3920423,163.6,33.1,0.87781927
895.9,3994.8,298.8,-11.3,3.5789413,163.8,33.1,0.8776699
1407.9,3975.1,512,-19.7,5.5965433,164.2,33.1,0.87737117
1937,3953.9,529.1,-21.2,7.6587043,164.8,33.1,0.87692308
1663,3962.1,-274,8.2,6.5889723,165.2,33.1,0.87662435
837.1,3991.8,-825.9,29.7,3.3415358,165.5,33.1,0.8764003
628,4000.2,-209.1,8.4,2.5121256,165.6,33.1,0.87632562
-17,4024.4,-645,24.2,-0.0684148,165.6,33.1,0.87632562
-236,4034.3,-219,9.9,-0.9520948,165.6,33.1,0.87632562
-234,4035.9,2,1.6,-0.9444006,165.5,33.1,0.8764003
-23,4029.3,211,-6.6,-0.0926739,165.5,33.1,0.8764003
652,4005.3,675,-24,2.6114556,165.7,33.1,0.87625093
845.8,3997.3,193.8,-8,3.3809163,165.9,33.1,0.87610157
1532,3971,686.2,-26.3,6.083572,166.3,33.1,0.87580284
2362,3938.1,830,-32.9,9.3017922,167,33.1,0.87528006
2807.3,3918.6,445.3,-19.5,11.000686,167.8,33.1,0.8746826
2748.3,3917.7,-59,-0.9,10.767015,168.5,33.1,0.87415982
2542.1,3923,-206.2,5.3,9.9726583,169.2,33.1,0.87363704
2752.2,3913.4,210.1,-9.6,10.770459,170,33.1,0.87303958
2650.2,3915.1,-102,1.7,10.375798,170.7,33.1,0.8725168
