Repository: wgc-share/multi-temp-condition-battery-cycle-data

# Temperature-Aware SOC Estimation Dataset

This dataset contains processed lithium-ion battery discharge segments for state-of-charge (SOC) estimation under multiple temperatures and operating conditions. The measurements were collected using 18650-type LiNi0.6Co0.2Mn0.2O2 cells on a programmable battery test platform.

## File structure

```text
random/
  10C/
  15-20C/
  25C/
  30-35C/
  40C/

detailed/
  10C/
  15-20C/
  25C/
  30-35C/
  40C/
```

The `random` directory contains Staircase, Congested, Highway, and Urban current-profile families. The `detailed` directory contains US06-HWY, HWFET, REP05, EUDC, DST, ARTERIAL, UDDS, SC03, LA92, NYCC, NUREMBERG, and MANHATTAN profiles.

Each filename follows:

```text
<family>_<condition>_cycle<index>_cap<capacity>mAh[_repNN].csv
```

`repNN` appears only when cycle and capacity are identical for multiple random samples. File names do not contain internal cell or segment identifiers.

## CSV fields

| Field | Unit |
| --- | --- |
| `Current(mA)` | mA |
| `Voltage(mV)` | mV |
| `dI(mA)` | mA |
| `dV(mV)` | mV |
| `Power(W)` | W |
| `RawCapacity(mAh)` | mAh |
| `T(C)` | degC |
| `SOC` | 0--1 |

See `LICENSE.md` for reuse terms.

File: random/10C/random_congested_cycle305_cap1258p6mAh.csv (part 1 of 20)
Current(mA),Voltage(mV),dI(mA),dV(mV),Power(W),RawCapacity(mAh),T(C),SOC
0,4195.9,0,0,0,0,8.9,1
0,4195,0,-0.9,0,0,8.9,1
0,4194.4,0,-0.6,0,0,8.9,1
0,4193.9,0,-0.5,0,0,8.9,1
0,4193.5,0,-0.4,0,0,8.9,1
0,4193.1,0,-0.4,0,0,8.9,1
0,4192.8,0,-0.3,0,0,8.9,1
0,4192.5,0,-0.3,0,0,8.9,1
0,4192.3,0,-0.2,0,0,8.9,1
0,4192,0,-0.3,0,0,8.9,1
0,4191.7,0,-0.3,0,0,8.9,1
0,4191.5,0,-0.2,0,0,8.9,1
0,4191.2,0,-0.3,0,0,8.9,1
0,4191,0,-0.2,0,0,8.9,1
0,4190.7,0,-0.3,0,0,8.9,1
0,4190.5,0,-0.2,0,0,8.9,1
0,4190.3,0,-0.2,0,0,8.9,1
0,4190.1,0,-0.2,0,0,8.9,1
0,4189.8,0,-0.3,0,0,8.9,1
0,4189.7,0,-0.1,0,0,8.9,1
0,4189.4,0,-0.3,0,0,8.9,1
0,4189.3,0,-0.1,0,0,8.9,1
0,4189.1,0,-0.2,0,0,8.9,1
0,4188.9,0,-0.2,0,0,8.9,1
0,4188.7,0,-0.2,0,0,8.9,1
0,4188.5,0,-0.2,0,0,8.9,1
0,4188.4,0,-0.1,0,0,8.9,1
0,4188.2,0,-0.2,0,0,8.9,1
0,4188,0,-0.2,0,0,8.9,1
0,4187.8,0,-0.2,0,0,8.9,1
0,4187.6,0,-0.2,0,0,8.9,1
0,4187.5,0,-0.1,0,0,8.9,1
0,4187.3,0,-0.2,0,0,8.9,1
0,4187.1,0,-0.2,0,0,8.9,1
0,4187,0,-0.1,0,0,8.9,1
0,4186.8,0,-0.2,0,0,8.9,1
0,4186.6,0,-0.2,0,0,8.9,1
0,4186.5,0,-0.1,0,0,8.9,1
0,4186.3,0,-0.2,0,0,8.9,1
0,4186.2,0,-0.1,0,0,8.9,1
0,4186,0,-0.2,0,0,8.9,1
0,4185.9,0,-0.1,0,0,8.9,1
0,4185.8,0,-0.1,0,0,8.9,1
0,4185.6,0,-0.2,0,0,8.9,1
0,4185.4,0,-0.2,0,0,8.9,1
0,4185.3,0,-0.1,0,0,8.9,1
0,4185.2,0,-0.1,0,0,8.9,1
0,4185,0,-0.2,0,0,8.9,1
0,4184.9,0,-0.1,0,0,8.9,1
0,4184.7,0,-0.2,0,0,8.9,1
0,4184.6,0,-0.1,0,0,8.9,1
0,4184.5,0,-0.1,0,0,8.9,1
0,4184.3,0,-0.2,0,0,8.9,1
0,4184.3,0,0,0,0,8.9,1
0,4184.1,0,-0.2,0,0,8.9,1
0,4184,0,-0.1,0,0,8.9,1
0,4183.8,0,-0.2,0,0,8.9,1
0,4183.7,0,-0.1,0,0,8.9,1
0,4183.5,0,-0.2,0,0,8.9,1
0,4183.4,0,-0.1,0,0,8.9,1
0,4183.3,0,-0.1,0,0,8.9,1
0,4183.2,0,-0.1,0,0,8.9,1
0,4183.1,0,-0.1,0,0,8.9,1
0,4183,0,-0.1,0,0,8.9,1
0,4182.8,0,-0.2,0,0,8.9,1
0,4182.7,0,-0.1,0,0,8.9,1
0,4182.6,0,-0.1,0,0,8.9,1
0,4182.5,0,-0.1,0,0,8.9,1
0,4182.4,0,-0.1,0,0,8.9,1
0,4182.3,0,-0.1,0,0,8.9,1
0,4182.1,0,-0.2,0,0,8.9,1
0,4182,0,-0.1,0,0,8.9,1
0,4181.9,0,-0.1,0,0,8.9,1
0,4181.8,0,-0.1,0,0,8.9,1
0,4181.7,0,-0.1,0,0,8.9,1
0,4181.6,0,-0.1,0,0,8.9,1
0,4181.5,0,-0.1,0,0,8.9,1
0,4181.3,0,-0.2,0,0,8.9,1
0,4181.2,0,-0.1,0,0,8.9,1
0,4181.1,0,-0.1,0,0,8.9,1
0,4181,0,-0.1,0,0,8.9,1
0,4180.9,0,-0.1,0,0,8.9,1
0,4180.8,0,-0.1,0,0,8.9,1
0,4180.7,0,-0.1,0,0,8.9,1
0,4180.6,0,-0.1,0,0,8.9,1
0,4180.5,0,-0.1,0,0,8.9,1
0,4180.4,0,-0.1,0,0,8.9,1
0,4180.3,0,-0.1,0,0,8.9,1
0,4180.2,0,-0.1,0,0,8.9,1
0,4180.1,0,-0.1,0,0,8.9,1
0,4180,0,-0.1,0,0,8.9,1
0,4179.9,0,-0.1,0,0,8.9,1
0,4179.8,0,-0.1,0,0,8.9,1
0,4179.7,0,-0.1,0,0,8.9,1
0,4179.6,0,-0.1,0,0,8.9,1
0,4179.5,0,-0.1,0,0,8.9,1
0,4179.4,0,-0.1,0,0,8.9,1
0,4179.4,0,0,0,0,8.9,1
0,4179.3,0,-0.1,0,0,8.9,1
0,4179.1,0,-0.2,0,0,8.9,1
0,4179.1,0,0,0,0,8.9,1
0,4179,0,-0.1,0,0,8.9,1
0,4178.9,0,-0.1,0,0,8.9,1
0,4178.8,0,-0.1,0,0,8.9,1
0,4178.7,0,-0.1,0,0,8.9,1
0,4178.6,0,-0.1,0,0,8.9,1
0,4178.5,0,-0.1,0,0,8.9,1
0,4178.4,0,-0.1,0,0,8.9,1
0,4178.3,0,-0.1,0,0,8.9,1
0,4178.3,0,0,0,0,8.9,1
0,4178.2,0,-0.1,0,0,8.9,1
0,4178.1,0,-0.1,0,0,8.9,1
0,4178,0,-0.1,0,0,8.9,1
0,4177.9,0,-0.1,0,0,8.9,1
0,4177.8,0,-0.1,0,0,8.9,1
0,4177.7,0,-0.1,0,0,8.9,1
0,4177.7,0,0,0,0,8.9,1
0,4177.5,0,-0.2,0,0,8.9,1
0,4177.5,0,0,0,0,8.9,1
0,4177.4,0,-0.1,0,0,8.9,1
0,4177.3,0,-0.1,0,0,8.9,1
0,4177.2,0,-0.1,0,0,8.9,1
0,4177.1,0,-0.1,0,0,8.9,1
0,4177,0,-0.1,0,0,8.9,1
0,4177,0,0,0,0,8.9,1
0,4176.9,0,-0.1,0,0,8.9,1
0,4176.8,0,-0.1,0,0,8.9,1
0,4176.7,0,-0.1,0,0,8.9,1
0,4176.6,0,-0.1,0,0,8.9,1
0,4176.5,0,-0.1,0,0,8.9,1
0,4176.5,0,0,0,0,8.9,1
0,4176.4,0,-0.1,0,0,8.9,1
0,4176.3,0,-0.1,0,0,8.9,1
0,4176.2,0,-0.1,0,0,8.9,1
0,4176.1,0,-0.1,0,0,8.9,1
0,4176.1,0,0,0,0,8.9,1
0,4176,0,-0.1,0,0,8.9,1
0,4175.9,0,-0.1,0,0,8.9,1
0,4175.8,0,-0.1,0,0,8.9,1
0,4175.8,0,0,0,0,8.9,1
0,4175.7,0,-0.1,0,0,8.9,1
0,4175.6,0,-0.1,0,0,8.9,1
0,4175.5,0,-0.1,0,0,8.9,1
0,4175.4,0,-0.1,0,0,8.9,1
0,4175.4,0,0,0,0,8.9,1
0,4175.3,0,-0.1,0,0,8.9,1
0,4175.2,0,-0.1,0,0,8.9,1
0,4175.1,0,-0.1,0,0,8.9,1
0,4175.1,0,0,0,0,8.9,1
0,4175,0,-0.1,0,0,8.9,1
0,4174.9,0,-0.1,0,0,8.9,1
0,4174.8,0,-0.1,0,0,8.9,1
0,4174.8,0,0,0,0,8.9,1
0,4174.7,0,-0.1,0,0,8.9,1
0,4174.6,0,-0.1,0,0,8.9,1
0,4174.5,0,-0.1,0,0,8.9,1
0,4174.5,0,0,0,0,8.9,1
0,4174.4,0,-0.1,0,0,8.9,1
0,4174.3,0,-0.1,0,0,8.9,1
0,4174.3,0,0,0,0,8.9,1
0,4174.2,0,-0.1,0,0,8.9,1
0,4174.1,0,-0.1,0,0,8.9,1
0,4174,0,-0.1,0,0,8.9,1
0,4174,0,0,0,0,8.9,1
0,4173.9,0,-0.1,0,0,8.9,1
0,4173.8,0,-0.1,0,0,8.9,1
0,4173.8,0,0,0,0,8.9,1
0,4173.7,0,-0.1,0,0,8.9,1
0,4173.6,0,-0.1,0,0,8.9,1
0,4173.6,0,0,0,0,8.9,1
0,4173.5,0,-0.1,0,0,8.9,1
0,4173.4,0,-0.1,0,0,8.9,1
0,4173.4,0,0,0,0,8.9,1
0,4173.3,0,-0.1,0,0,8.9,1
0,4173.2,0,-0.1,0,0,8.9,1
0,4173.1,0,-0.1,0,0,8.9,1
0,4173.1,0,0,0,0,8.9,1
0,4173,0,-0.1,0,0,8.9,1
0,4172.9,0,-0.1,0,0,8.9,1
0,4172.9,0,0,0,0,8.9,1
0,4172.8,0,-0.1,0,0,8.9,1
0,4172.7,0,-0.1,0,0,8.9,1
0,4172.7,0,0,0,0,8.9,1
0,4172.6,0,-0.1,0,0,8.9,1
0,4172.5,0,-0.1,0,0,8.9,1
0,4172.4,0,-0.1,0,0,8.9,1
0,4172.4,0,0,0,0,8.9,1
0,4172.3,0,-0.1,0,0,8.9,1
0,4172.3,0,0,0,0,8.9,1
0,4172.2,0,-0.1,0,0,8.9,1
0,4172.1,0,-0.1,0,0,8.9,1
0,4172.1,0,0,0,0,8.9,1
0,4172,0,-0.1,0,0,8.9,1
0,4171.9,0,-0.1,0,0,8.9,1
0,4171.9,0,0,0,0,8.9,1
0,4171.8,0,-0.1,0,0,8.9,1
0,4171.8,0,0,0,0,8.9,1
0,4171.7,0,-0.1,0,0,8.9,1
0,4171.6,0,-0.1,0,0,8.9,1
0,4171.6,0,0,0,0,8.9,1
0,4171.5,0,-0.1,0,0,8.9,1
0,4171.5,0,0,0,0,8.9,1
0,4171.4,0,-0.1,0,0,8.9,1
0,4171.3,0,-0.1,0,0,8.9,1
0,4171.2,0,-0.1,0,0,8.9,1
0,4171.2,0,0,0,0,8.9,1
0,4171.2,0,0,0,0,8.9,1
0,4171.1,0,-0.1,0,0,8.9,1
0,4171,0,-0.1,0,0,8.9,1
0,4171,0,0,0,0,8.9,1
0,4170.9,0,-0.1,0,0,8.9,1
0,4170.8,0,-0.1,0,0,8.9,1
0,4170.8,0,0,0,0,8.9,1
0,4170.7,0,-0.1,0,0,8.9,1
0,4170.7,0,0,0,0,8.9,1
0,4170.6,0,-0.1,0,0,8.9,1
0,4170.6,0,0,0,0,8.9,1
0,4170.5,0,-0.1,0,0,8.9,1
0,4170.5,0,0,0,0,8.9,1
0,4170.4,0,-0.1,0,0,8.9,1
0,4170.3,0,-0.1,0,0,8.9,1
0,4170.3,0,0,0,0,8.9,1
0,4170.2,0,-0.1,0,0,8.9,1
0,4170.1,0,-0.1,0,0,8.9,1
0,4170.1,0,0,0,0,8.9,1
0,4170,0,-0.1,0,0,8.9,1
0,4170,0,0,0,0,8.9,1
0,4169.9,0,-0.1,0,0,8.9,1
0,4169.8,0,-0.1,0,0,8.9,1
0,4169.8,0,0,0,0,8.9,1
0,4169.8,0,0,0,0,8.9,1
0,4169.7,0,-0.1,0,0,8.9,1
0,4169.7,0,0,0,0,8.9,1
0,4169.6,0,-0.1,0,0,8.9,1
0,4169.5,0,-0.1,0,0,8.9,1
0,4169.5,0,0,0,0,8.9,1
0,4169.4,0,-0.1,0,0,8.9,1
0,4169.3,0,-0.1,0,0,8.9,1
0,4169.3,0,0,0,0,8.9,1
0,4169.2,0,-0.1,0,0,8.9,1
0,4169.1,0,-0.1,0,0,8.9,1
0,4169.1,0,0,0,0,8.9,1
0,4169.1,0,0,0,0,8.9,1
0,4169,0,-0.1,0,0,8.9,1
0,4168.9,0,-0.1,0,0,8.9,1
0,4168.9,0,0,0,0,8.9,1
0,4168.9,0,0,0,0,8.9,1
0,4168.8,0,-0.1,0,0,8.9,1
0,4168.7,0,-0.1,0,0,8.9,1
0,4168.6,0,-0.1,0,0,8.9,1
0,4168.7,0,0.1,0,0,8.9,1
0,4168.6,0,-0.1,0,0,8.9,1
0,4168.5,0,-0.1,0,0,8.9,1
0,4168.4,0,-0.1,0,0,8.9,1
0,4168.4,0,0,0,0,8.9,1
0,4168.4,0,0,0,0,8.9,1
0,4168.3,0,-0.1,0,0,8.9,1
0,4168.3,0,0,0,0,8.9,1
0,4168.2,0,-0.1,0,0,8.9,1
0,4168.2,0,0,0,0,8.9,1
0,4168.1,0,-0.1,0,0,8.9,1
0,4168,0,-0.1,0,0,8.9,1
0,4168,0,0,0,0,8.9,1
0,4167.9,0,-0.1,0,0,8.9,1
0,4167.9,0,0,0,0,8.9,1
0,4167.8,0,-0.1,0,0,8.9,1
0,4167.8,0,0,0,0,8.9,1
0,4167.7,0,-0.1,0,0,8.9,1
0,4167.7,0,0,0,0,8.9,1
0,4167.6,0,-0.1,0,0,8.9,1
0,4167.6,0,0,0,0,8.9,1
0,4167.5,0,-0.1,0,0,8.9,1
0,4167.5,0,0,0,0,8.9,1
0,4167.4,0,-0.1,0,0,8.9,1
0,4167.4,0,0,0,0,8.9,1
0,4167.3,0,-0.1,0,0,8.9,1
0,4167.2,0,-0.1,0,0,8.9,1
0,4167.2,0,0,0,0,8.9,1
0,4167.1,0,-0.1,0,0,8.9,1
0,4167.1,0,0,0,0,8.9,1
0,4167.1,0,0,0,0,8.9,1
0,4167,0,-0.1,0,0,8.9,1
0,4167,0,0,0,0,8.9,1
0,4166.9,0,-0.1,0,0,8.9,1
0,4166.9,0,0,0,0,8.9,1
0,4166.8,0,-0.1,0,0,8.9,1
0,4166.8,0,0,0,0,8.9,1
0,4166.7,0,-0.1,0,0,8.9,1
0,4166.7,0,0,0,0,8.9,1
0,4166.6,0,-0.1,0,0,8.9,1
0,4166.6,0,0,0,0,8.9,1
0,4166.5,0,-0.1,0,0,8.9,1
0,4166.5,0,0,0,0,8.9,1
0,4166.4,0,-0.1,0,0,8.9,1
0,4166.4,0,0,0,0,8.9,1
0,4166.4,0,0,0,0,8.9,1
0,4166.3,0,-0.1,0,0,8.9,1
0,4166.3,0,0,0,0,8.9,1
0,4166.2,0,-0.1,0,0,8.9,1
0,4166.1,0,-0.1,0,0,8.9,1
0,4166.1,0,0,0,0,8.9,1
-2,4166.2,-2,0.1,-0.0083324,0,8.9,1
14,4165.5,16,-0.7,0.058317,0,8.9,1
42,4163.3,28,-2.2,0.1748586,0,8.9,1
39,4163.2,-3,-0.1,0.1623648,0,8.9,1
34,4163.3,-5,0.1,0.1415522,0,8.9,1
34,4163.1,0,-0.2,0.1415454,0,8.9,1
32,4163,-2,-0.1,0.133216,0.1,8.9,0.99992117
36,4162.6,4,-0.4,0.1498536,0.1,8.9,0.99992117
41,4162,5,-0.6,0.170642,0.1,8.9,0.99992117
40,4161.8,-1,-0.2,0.166472,0.1,8.9,0.99992117
34,4162.1,-6,0.3,0.1415114,0.1,8.9,0.99992117
37,4161.7,3,-0.4,0.1539829,0.1,8.9,0.99992117
37,4161.6,0,-0.1,0.1539792,0.1,8.9,0.99992117
35,4161.5,-2,-0.1,0.1456525,0.1,8.9,0.99992117
32,4161.7,-3,0.2,0.1331744,0.1,8.9,0.99992117
34,4161.4,2,-0.3,0.1414876,0.1,8.9,0.99992117
41,4160.7,7,-0.7,0.1705887,0.2,8.9,0.99984235
33,4161.1,-8,0.4,0.1373163,0.2,8.9,0.99984235
35,4160.8,2,-0.3,0.145628,0.2,8.9,0.99984235
38,4160.5,3,-0.3,0.158099,0.2,8.9,0.99984235
41,4160.1,3,-0.4,0.1705641,0.2,8.9,0.99984235
38,4160.2,-3,0.1,0.1580876,0.2,8.9,0.99984235
38,4160,0,-0.2,0.15808,0.2,8.9,0.99984235
30,4160.4,-8,0.4,0.124812,0.2,8.9,0.99984235
43,4159.4,13,-1,0.1788542,0.2,8.9,0.99984235
35,4159.8,-8,0.4,0.145593,0.2,8.9,0.99984235
36,4159.6,1,-0.2,0.1497456,0.3,8.9,0.99976352
38,4159.4,2,-0.2,0.1580572,0.3,8.9,0.99976352
40,4159.1,2,-0.3,0.166364,0.3,8.9,0.99976352
40,4158.9,0,-0.2,0.166356,0.3,8.9,0.99976352
41,4158.8,1,-0.1,0.1705108,0.3,8.9,0.99976352
37,4158.9,-4,0.1,0.1538793,0.3,8.9,0.99976352
37,4158.8,0,-0.1,0.1538756,0.3,8.9,0.99976352
39,4158.5,2,-0.3,0.1621815,0.3,8.9,0.99976352
35,4158.7,-4,0.2,0.1455545,0.3,8.9,0.99976352
33,4158.7,-2,0,0.1372371,0.4,8.9,0.99968469
40,4158.1,7,-0.6,0.166324,0.4,8.9,0.99968469
37,4158.2,-3,0.1,0.1538534,0.4,8.9,0.99968469
39,4157.9,2,-0.3,0.1621581,0.4,8.9,0.99968469
39,4157.8,0,-0.1,0.1621542,0.4,8.9,0.99968469
40,4157.6,1,-0.2,0.166304,0.4,8.9,0.99968469
34,4157.9,-6,0.3,0.1413686,0.4,8.9,0.99968469
38,4157.5,4,-0.4,0.157985,0.4,8.9,0.99968469
34,4157.7,-4,0.2,0.1413618,0.4,8.9,0.99968469
34,4157.6,0,-0.1,0.1413584,0.4,8.9,0.99968469
41,4157,7,-0.6,0.170437,0.5,8.9,0.99960586
44,4156.6,3,-0.4,0.1828904,0.5,8.9,0.99960586
38,4156.9,-6,0.3,0.1579622,0.5,8.9,0.99960586
36,4157,-2,0.1,0.149652,0.5,8.9,0.99960586
36,4156.9,0,-0.1,0.1496484,0.5,8.9,0.99960586
40,4156.4,4,-0.5,0.166256,0.5,8.9,0.99960586
38,4156.5,-2,0.1,0.157947,0.5,8.9,0.99960586
31,4156.9,-7,0.4,0.1288639,0.5,8.9,0.99960586
37,4156.4,6,-0.5,0.1537868,0.5,8.9,0.99960586
34,4156.5,-3,0.1,0.141321,0.5,8.9,0.99960586
38,4156.2,4,-0.3,0.1579356,0.6,8.9,0.99952704
32,4156.5,-6,0.3,0.133008,0.6,8.9,0.99952704
37,4156,5,-0.5,0.153772,0.6,8.9,0.99952704
40,4155.7,3,-0.3,0.166228,0.6,8.9,0.99952704
35,4156,-5,0.3,0.14546,0.6,8.9,0.99952704
38,4155.6,3,-0.4,0.1579128,0.6,8.9,0.99952704
34,4155.8,-4,0.2,0.1412972,0.6,8.9,0.99952704
32,4155.9,-2,0.1,0.1329888,0.6,8.9,0.99952704
40,4155.3,8,-0.6,0.166212,0.6,8.9,0.99952704
34,4155.6,-6,0.3,0.1412904,0.6,8.9,0.99952704
36,4155.3,2,-0.3,0.1495908,0.7,8.9,0.99944821
33,4155.5,-3,0.2,0.1371315,0.7,8.9,0.99944821
36,4155.2,3,-0.3,0.1495872,0.7,8.9,0.99944821
43,4154.6,7,-0.6,0.1786478,0.7,8.9,0.99944821
36,4154.9,-7,0.3,0.1495764,0.7,8.9,0.99944821
37,4154.8,1,-0.1,0.1537276,0.7,8.9,0.99944821
29,4155.3,-8,0.5,0.1205037,0.7,8.9,0.99944821
33,4154.9,4,-0.4,0.1371117,0.7,8.9,0.99944821
36,4154.6,3,-0.3,0.1495656,0.7,8.9,0.99944821
35,4154.6,-1,0,0.145411,0.7,8.9,0.99944821
31,4154.8,-4,0.2,0.1287988,0.8,8.9,0.99936938
34,4154.5,3,-0.3,0.141253,0.8,8.9,0.99936938
31,4154.6,-3,0.1,0.1287926,0.8,8.9,0.99936938
35,4154.3,4,-0.3,0.1454005,0.8,8.9,0.99936938
35,4154.2,0,-0.1,0.145397,0.8,8.9,0.99936938
33,4154.2,-2,0,0.1370886,0.8,8.9,0.99936938
41,4153.6,8,-0.6,0.1702976,0.8,8.9,0.99936938
32,4154.1,-9,0.5,0.1329312,0.8,8.9,0.99936938
40,4153.5,8,-0.6,0.16614,0.8,8.9,0.99936938
38,4153.5,-2,0,0.157833,0.8,8.9,0.99936938
41,4153.2,3,-0.3,0.1702812,0.9,8.9,0.99929056
39,4153.2,-2,0,0.1619748,0.9,8.9,0.99929056
39,4153.1,0,-0.1,0.1619709,0.9,8.9,0.99929056
37,4153.2,-2,0.1,0.1536684,0.9,8.9,0.99929056
37,4153.1,0,-0.1,0.1536647,0.9,8.9,0.99929056
40,4152.8,3,-0.3,0.166112,0.9,8.9,0.99929056
37,4152.9,-3,0.1,0.1536573,0.9,8.9,0.99929056
37,4152.8,0,-0.1,0.1536536,0.9,8.9,0.99929056
33,4153,-4,0.2,0.137049,0.9,8.9,0.99929056
35,4152.8,2,-0.2,0.145348,0.9,8.9,0.99929056
32,4153,-3,0.2,0.132896,1,8.9,0.99921173
36,4152.6,4,-0.4,0.1494936,1,8.9,0.99921173
30,4153,-6,0.4,0.12459,1,8.9,0.99921173
38,4152.4,8,-0.6,0.1577912,1,8.9,0.99921173
34,4152.5,-4,0.1,0.141185,1,8.9,0.99921173
38,4152.1,4,-0.4,0.1577798,1,8.9,0.99921173
36,4152.2,-2,0.1,0.1494792,1,8.9,0.99921173
42,4151.7,6,-0.5,0.1743714,1,8.9,0.99921173
40,4151.7,-2,0,0.166068,1,8.9,0.99921173
41,4151.5,1,-0.2,0.1702115,1.1,8.9,0.9991329
31,4152.2,-10,0.7,0.1287182,1.1,8.9,0.9991329
38,4151.6,7,-0.6,0.1577608,1.1,8.9,0.9991329
34,4151.8,-4,0.2,0.1411612,1.1,8.9,0.9991329
38,4151.4,4,-0.4,0.1577532,1.1,8.9,0.9991329
40,4151.2,2,-0.2,0.166048,1.1,8.9,0.9991329
39,4151.2,-1,0,0.1618968,1.1,8.9,0.9991329
40,4151,1,-0.2,0.16604,1.1,8.9,0.9991329
35,4151.3,-5,0.3,0.1452955,1.1,8.9,0.9991329
36,4151.2,1,-0.1,0.1494432,1.1,8.9,0.9991329
39,4150.9,3,-0.3,0.1618851,1.2,8.9,0.99905408
42,4150.6,3,-0.3,0.1743252,1.2,8.9,0.99905408
41,4150.5,-1,-0.1,0.1701705,1.2,8.9,0.99905408
32,4151.1,-9,0.6,0.1328352,1.2,8.9,0.99905408
34,4150.9,2,-0.2,0.1411306,1.2,8.9,0.99905408
35,4150.8,1,-0.1,0.145278,1.2,8.9,0.99905408
36,4150.7,1,-0.1,0.1494252,1.2,8.9,0.99905408
35,4150.7,-1,0,0.1452745,1.2,8.9,0.99905408
33,4150.8,-2,0.1,0.1369764,1.2,8.9,0.99905408
38,4150.3,5,-0.5,0.1577114,1.2,8.9,0.99905408
41,4150,3,-0.3,0.17015,1.3,8.9,0.99897525
37,4150.2,-4,0.2,0.1535574,1.3,8.9,0.99897525
28,4150.8,-9,0.6,0.1162224,1.3,8.9,0.99897525
28,4150.8,0,0,0.1162224,1.3,8.9,0.99897525
28,4150.7,0,-0.1,0.1162196,1.3,8.9,0.99897525
30,4150.5,2,-0.2,0.124515,1.3,8.9,0.99897525
27,4150.7,-3,0.2,0.1120689,1.3,8.9,0.99897525
18,4151.3,-9,0.6,0.0747234,1.3,8.9,0.99897525
27,4150.7,9,-0.6,0.1120689,1.3,8.9,0.99897525
23,4150.9,-4,0.2,0.0954707,1.3,8.9,0.99897525
27,4150.6,4,-0.3,0.1120662,1.3,8.9,0.99897525
21,4151,-6,0.4,0.087171,1.3,8.9,0.99897525
30,4150.3,9,-0.7,0.124509,1.3,8.9,0.99897525
27,4150.5,-3,0.2,0.1120635,1.4,8.9,0.99889642
28,4150.4,1,-0.1,0.1162112,1.4,8.9,0.99889642
28,4150.3,0,-0.1,0.1162084,1.4,8.9,0.99889642
28,4150.3,0,0,0.1162084,1.4,8.9,0.99889642
27,4150.2,-1,-0.1,0.1120554,1.4,8.9,0.99889642
28,4150.2,1,0,0.1162056,1.4,8.9,0.99889642
27,4150.1,-1,-0.1,0.1120527,1.4,8.9,0.99889642
25,4150.3,-2,0.2,0.1037575,1.4,8.9,0.99889642
22,4150.5,-3,0.2,0.091311,1.4,8.9,0.99889642
22,4150.5,0,0,0.091311,1.4,8.9,0.99889642
26,4150.1,4,-0.4,0.1079026,1.4,8.9,0.99889642
26,4150.1,0,0,0.1079026,1.4,8.9,0.99889642
24,4150.1,-2,0,0.0996024,1.4,8.9,0.99889642
27,4149.9,3,-0.2,0.1120473,1.4,8.9,0.99889642
22,4150.2,-5,0.3,0.0913044,1.5,8.9,0.99881759
25,4150,3,-0.2,0.10375,1.5,8.9,0.99881759
34,4149.3,9,-0.7,0.1410762,1.5,8.9,0.99881759
25,4149.8,-9,0.5,0.103745,1.5,8.9,0.99881759
27,4149.7,2,-0.1,0.1120419,1.5,8.9,0.99881759
21,4150,-6,0.3,0.08715,1.5,8.9,0.99881759
24,4149.8,3,-0.2,0.0995952,1.5,8.9,0.99881759
25,4149.7,1,-0.1,0.1037425,1.5,8.9,0.99881759
26,4149.5,1,-0.2,0.107887,1.5,8.9,0.99881759
25,4149.6,-1,0.1,0.10374,1.5,8.9,0.99881759
18,4150.1,-7,0.5,0.0747018,1.5,8.9,0.99881759
31,4149.1,13,-1,0.1286221,1.5,8.9,0.99881759
24,4149.5,-7,0.4,0.099588,1.5,8.9,0.99881759
27,4149.2,3,-0.3,0.1120284,1.5,8.9,0.99881759
21,4149.6,-6,0.4,0.0871416,1.6,8.9,0.99873877
30,4149,9,-0.6,0.12447,1.6,8.9,0.99873877
27,4149.1,-3,0.1,0.1120257,1.6,8.9,0.99873877
28,4149,1,-0.1,0.116172,1.6,8.9,0.99873877
23,4149.3,-5,0.3,0.0954339,1.6,8.9,0.99873877
27,4148.9,4,-0.4,0.1120203,1.6,8.9,0.99873877
27,4148.9,0,0,0.1120203,1.6,8.9,0.99873877
34,4148.3,7,-0.6,0.1410422,1.6,8.9,0.99873877
26,4148.8,-8,0.5,0.1078688,1.6,8.9,0.99873877
27,4148.7,1,-0.1,0.1120149,1.6,8.9,0.99873877
23,4148.9,-4,0.2,0.0954247,1.6,8.9,0.99873877
24,4148.8,1,-0.1,0.0995712,1.6,8.9,0.99873877
28,4148.5,4,-0.3,0.116158,1.6,8.9,0.99873877
25,4148.7,-3,0.2,0.1037175,1.6,8.9,0.99873877
24,4148.7,-1,0,0.0995688,1.7,8.9,0.99865994
27,4148.4,3,-0.3,0.1120068,1.7,8.9,0.99865994
26,4148.4,-1,0,0.1078584,1.7,8.9,0.99865994
23,4148.6,-3,0.2,0.0954178,1.7,8.9,0.99865994
27,4148.3,4,-0.3,0.1120041,1.7,8.9,0.99865994
28,4148.1,1,-0.2,0.1161468,1.7,8.9,0.99865994
24,4148.4,-4,0.3,0.0995616,1.7,8.9,0.99865994
27,4148.1,3,-0.3,0.1119987,1.7,8.9,0.99865994
27,4148.1,0,0,0.1119987,1.7,8.9,0.99865994
25,4148.2,-2,0.1,0.103705,1.7,8.9,0.99865994
24,4148.2,-1,0,0.0995568,1.7,8.9,0.99865994
28,4147.8,4,-0.4,0.1161384,1.7,8.9,0.99865994
26,4148,-2,0.2,0.107848,1.7,8.9,0.99865994
29,4147.7,3,-0.3,0.1202833,1.7,8.9,0.99865994
32,4147.4,3,-0.3,0.1327168,1.8,8.9,0.99858111
25,4147.8,-7,0.4,0.103695,1.8,8.9,0.99858111
26,4147.7,1,-0.1,0.1078402,1.8,8.9,0.99858111
29,4147.5,3,-0.2,0.1202775,1.8,8.9,0.99858111
24,4147.8,-5,0.3,0.0995472,1.8,8.9,0.99858111
23,4147.8,-1,0,0.0953994,1.8,8.9,0.99858111
21,4147.9,-2,0.1,0.0871059,1.8,8.9,0.99858111
21,4147.9,0,0,0.0871059,1.8,8.9,0.99858111
21,4147.9,0,0,0.0871059,1.8,8.9,0.99858111
18,4148.1,-3,0.2,0.0746658,1.8,8.9,0.99858111
24,4147.6,6,-0.5,0.0995424,1.8,8.9,0.99858111
22,4147.7,-2,0.1,0.0912494,1.8,8.9,0.99858111
24,4147.5,2,-0.2,0.09954,1.8,8.9,0.99858111
20,4147.8,-4,0.3,0.082956,1.8,8.9,0.99858111
20,4147.7,0,-0.1,0.082954,1.8,8.9,0.99858111
19,4147.8,-1,0.1,0.0788082,1.9,8.9,0.99850229
18,4147.8,-1,0,0.0746604,1.9,8.9,0.99850229
13,4148.2,-5,0.4,0.0539266,1.9,8.9,0.99850229
23,4147.5,10,-0.7,0.0953925,1.9,8.9,0.99850229
23,4147.4,0,-0.1,0.0953902,1.9,8.9,0.99850229
19,4147.7,-4,0.3,0.0788063,1.9,8.9,0.99850229
22,4147.4,3,-0.3,0.0912428,1.9,8.9,0.99850229
26,4147.1,4,-0.3,0.1078246,1.9,8.9,0.99850229
16,4147.7,-10,0.6,0.0663632,1.9,8.9,0.99850229
23,4147.2,7,-0.5,0.0953856,1.9,8.9,0.99850229
19,4147.4,-4,0.2,0.0788006,1.9,8.9,0.99850229
20,4147.4,1,0,0.082948,1.9,8.9,0.99850229
20,4147.3,0,-0.1,0.082946,1.9,8.9,0.99850229
18,4147.4,-2,0.1,0.0746532,1.9,8.9,0.99850229
18,4147.4,0,0,0.0746532,1.9,8.9,0.99850229
24,4146.9,6,-0.5,0.0995256,1.9,8.9,0.99850229
19,4147.2,-5,0.3,0.0787968,1.9,8.9,0.99850229
22,4147,3,-0.2,0.091234,1.9,8.9,0.99850229
21,4147,-1,0,0.087087,2,8.9,0.99842346
19,4147.1,-2,0.1,0.0787949,2,8.9,0.99842346
20,4147,1,-0.1,0.08294,2,8.9,0.99842346
25,4146.6,5,-0.4,0.103665,2,8.9,0.99842346
20,4146.9,-5,0.3,0.082938,2,8.9,0.99842346
19,4147,-1,0.1,0.078793,2,8.9,0.99842346
24,4146.6,5,-0.4,0.0995184,2,8.9,0.99842346
21,4146.7,-3,0.1,0.0870807,2,8.9,0.99842346
20,4146.8,-1,0.1,0.082936,2,8.9,0.99842346
22,4146.6,2,-0.2,0.0912252,2,8.9,0.99842346
19,4146.8,-3,0.2,0.0787892,2,8.9,0.99842346
22,4146.5,3,-0.3,0.091223,2,8.9,0.99842346
22,4146.5,0,0,0.091223,2,8.9,0.99842346
20,4146.6,-2,0.1,0.082932,2,8.9,0.99842346
19,4146.6,-1,0,0.0787854,2,8.9,0.99842346
24,4146.2,5,-0.4,0.0995088,2,8.9,0.99842346
20,4146.4,-4,0.2,0.082928,2,8.9,0.99842346
19,4146.5,-1,0.1,0.0787835,2.1,8.9,0.99834463
21,4146.3,2,-0.2,0.0870723,2.1,8.9,0.99834463
18,4146.5,-3,0.2,0.074637,2.1,8.9,0.99834463
25,4146,7,-0.5,0.10365,2.1,8.9,0.99834463
21,4146.2,-4,0.2,0.0870702,2.1,8.9,0.99834463
21,4146.2,0,0,0.0870702,2.1,8.9,0.99834463
24,4145.9,3,-0.3,0.0995016,2.1,8.9,0.99834463
20,4146.1,-4,0.2,0.082922,2.1,8.9,0.99834463
25,4145.8,5,-0.3,0.103645,2.1,8.9,0.99834463
27,4145.6,2,-0.2,0.1119312,2.1,8.9,0.99834463
16,4146.3,-11,0.7,0.0663408,2.1,8.9,0.99834463
19,4146.1,3,-0.2,0.0787759,2.1,8.9,0.99834463
18,4146.1,-1,0,0.0746298,2.1,8.9,0.99834463
25,4145.6,7,-0.5,0.10364,2.1,8.9,0.99834463
20,4145.9,-5,0.3,0.082918,2.1,8.9,0.99834463
21,4145.8,1,-0.1,0.0870618,2.1,8.9,0.99834463
22,4145.7,1,-0.1,0.0912054,2.1,8.9,0.99834463
23,4145.5,1,-0.2,0.0953465,2.2,8.9,0.9982658
14,4146.2,-9,0.7,0.0580468,2.2,8.9,0.9982658
15,4146.1,1,-0.1,0.0621915,2.2,8.9,0.9982658
26,4145.3,11,-0.8,0.1077778,2.2,8.9,0.9982658
24,4145.4,-2,0.1,0.0994896,2.2,8.9,0.9982658
16,4145.8,-8,0.4,0.0663328,2.2,8.9,0.9982658
22,4145.4,6,-0.4,0.0911988,2.2,8.9,0.9982658
22,4145.4,0,0,0.0911988,2.2,8.9,0.9982658
-436,4178.2,-458,32.8,-1.8216952,2.1,8.9,0.99834463
-448,4182,-12,3.8,-1.873536,1.9,8.9,0.99850229
-447,4184.3,1,2.3,-1.8703821,1.8,8.9,0.99858111
-444.1,4186.1,2.9,1.8,-1.859047,1.7,8.9,0.99865994
-442.1,4187.9,2,1.8,-1.8514706,1.6,8.9,0.99873877
-1194.9,4245.7,-752.8,57.8,-5.0731869,1.2,8.9,0.99905408
-1193,4252.7,1.9,7,-5.0734711,0.9,8.9,0.99929056
-946,4240.4,247,-12.3,-4.0114184,0.6,8.9,0.99952704
-692,4224.9,254,-15.5,-2.9236308,0.5,8.9,0.99960586
-693,4226.8,-1,1.9,-2.9291724,0.3,8.9,0.99976352
-688,4228.6,5,1.8,-2.9092768,0.1,8.9,0.99992117
-691,4231,-3,2.4,-2.923621,0.1,8.9,0.99992117
-692.9,4233.5,-1.9,2.5,-2.9333921,0.3,8.9,0.99976352
-459,4217.8,233.9,-15.7,-1.9359702,0.4,8.9,0.99968469
-224,4200.1,235,-17.7,-0.9408224,0.5,8.9,0.99960586
-224,4198.9,0,-1.2,-0.9405536,0.6,8.9,0.99952704
-226,4198.3,-2,-0.6,-0.9488158,0.6,8.9,0.99952704
-223,4197.8,3,-0.5,-0.9361094,0.7,8.9,0.99944821
-228,4198,-5,0.2,-0.957144,0.8,8.9,0.99936938
-223.1,4197.5,4.9,-0.5,-0.93646225,0.8,8.9,0.99936938
259,4161.5,482.1,-36,1.0778285,0.7,8.9,0.99944821
258,4157.9,-1,-3.6,1.0727382,0.7,8.9,0.99944821
258,4155.1,0,-2.8,1.0720158,0.6,8.9,0.99952704
254,4153.1,-4,-2,1.0548874,0.5,8.9,0.99960586
260,4150.8,6,-2.3,1.079208,0.5,8.9,0.99960586
262,4148.8,2,-2,1.0869856,0.4,8.9,0.99968469
52,4162.8,-210,14,0.2164656,0.4,8.9,0.99968469
50,4162.8,-2,0,0.20814,0.4,8.9,0.99968469
40,4163.4,-10,0.6,0.166536,0.3,8.9,0.99976352
47,4162.6,7,-0.8,0.1956422,0.3,8.9,0.99976352
48,4162.2,1,-0.4,0.1997856,0.3,8.9,0.99976352
45,4162,-3,-0.2,0.18729,0.3,8.9,0.99976352
-178,4177.7,-223,15.7,-0.7436306,0.4,8.9,0.99968469
-177,4178.9,1,1.2,-0.7396653,0.4,8.9,0.99968469
1990.5,4021.8,2167.5,-157.1,8.0053929,0.2,8.9,0.99984235
1986.8,4010,-3.7,-11.8,7.967068,0.7,8.9,0.99944821
1987.7,4001.3,0.9,-8.7,7.953384,1.3,8.9,0.99897525
1991.7,3994.2,4,-7.1,7.9552481,1.8,8.9,0.99858111
1989.7,3988.3,-2,-5.9,7.9355205,2.4,8.9,0.99810815
1992.7,3982.8,3,-5.5,7.9365256,2.9,8.9,0.99771402
1990.7,3978.2,-2,-4.6,7.9194027,3.5,8.9,0.99724105
1991.7,3973.8,1,-4.4,7.9146175,4,8.9,0.99684692
1988.7,3969.9,-3,-3.9,7.8949401,4.6,8.9,0.99637396
1991.7,3966,3,-3.9,7.8990822,5.1,8.9,0.99597982
311.1,4077.3,-1680.6,111.3,1.268448,5.2,8.9,0.99590099
311,4080.7,-0.1,3.4,1.2690977,5.3,8.9,0.99582217
376,4078.2,65,-2.5,1.5334032,5.4,8.9,0.99574334
432,4075.4,56,-2.8,1.7605728,5.5,8.9,0.99566451
437,4075.6,5,0.2,1.7810372,5.6,8.9,0.99558569
442,4075.6,5,0,1.8014152,5.8,8.9,0.99542803
439,4076,-3,0.4,1.789364,5.9,8.9,0.9953492
443,4075.8,4,-0.2,1.8055794,6,8.9,0.99527038
434,4076.4,-9,0.6,1.7691576,6.1,8.9,0.99519155
438.9,4076.1,4.9,-0.3,1.7890003,6.3,8.9,0.9950339
431,4076.5,-7.9,0.4,1.7569715,6.4,8.9,0.99495507
436.9,4076,5.9,-0.5,1.7808044,6.5,8.9,0.99487624
339,4082.6,-97.9,6.6,1.3840014,6.6,8.9,0.99479741
238.1,4089.8,-100.9,7.2,0.97378138,6.7,8.9,0.99471859
237.1,4090.5,-1,0.7,0.96985755,6.7,8.9,0.99471859
234,4091.1,-3.1,0.6,0.9573174,6.8,8.9,0.99463976
239,4091.1,5,0,0.9777729,6.9,8.9,0.99456093
235,4091.7,-4,0.6,0.9615495,6.9,8.9,0.99456093
235,4091.9,0,0.2,0.9615965,7,8.9,0.99448211
235.9,4092,0.9,0.1,0.9653028,7.1,8.9,0.99440328
237,4092,1.1,0,0.969804,7.1,8.9,0.99440328
234,4092.3,-3,0.3,0.9575982,7.2,8.9,0.99432445
907.9,4045.7,673.9,-46.6,3.673091,7.4,8.9,0.9941668
903.9,4043.1,-4,-2.6,3.6545581,7.7,8.9,0.99393032
904.8,4040.9,0.9,-2.2,3.6562063,7.9,8.9,0.99377266
900.9,4039.3,-3.9,-1.6,3.6390054,8.2,8.9,0.99353618
904.8,4037.3,3.9,-2,3.652949,8.4,8.9,0.99337853
1312.7,4008,407.9,-29.3,5.2613016,8.8,8.9,0.99306322
1313.8,4004.9,1.1,-3.1,5.2616376,9.2,8.9,0.99274791
1313.8,4002.4,0,-2.5,5.2583531,9.5,8.9,0.99251143
1316.7,3999.9,2.9,-2.5,5.2666683,9.9,8.9,0.99219612
1317.8,3997.8,1.1,-2.1,5.2683008,10.3,8.9,0.99188081
1310.9,3996.4,-6.9,-1.4,5.2388808,10.6,8.9,0.99164433
1312.8,3994.4,1.9,-2,5.2438483,11,8.9,0.99132902
-737.9,4131.8,-2050.7,137.4,-3.0488552,10.8,8.9,0.99148668
-731.9,4137.9,6,6.1,-3.028529,10.6,8.9,0.99164433
-737.9,4143.1,-6,5.2,-3.0571935,10.4,8.9,0.99180199
380,4070.8,1117.9,-72.3,1.546904,10.5,8.9,0.99172316
377,4069.7,-3,-1.1,1.5342769,10.6,8.9,0.99164433
374.9,4069.2,-2.1,-0.5,1.5255431,10.7,8.9,0.99156551
375,4068.9,0.1,-0.3,1.5258375,10.8,8.9,0.99148668
378,4068.4,3,-0.5,1.5378552,10.9,8.9,0.99140785
376,4068.3,-2,-0.1,1.5296808,11,8.9,0.99132902
372,4068.4,-4,0.1,1.5134448,11.1,8.9,0.9912502
549.9,4056.1,177.9,-12.3,2.2304494,11.3,8.9,0.99109254
555.9,4054.8,6,-1.3,2.2540633,11.4,8.9,0.99101372
555.9,4054.1,0,-0.7,2.2536742,11.6,8.9,0.99085606
554.9,4053.5,-1,-0.6,2.2492871,11.7,8.9,0.99077723
552.9,4053.1,-2,-0.4,2.240959,11.9,8.9,0.99061958
553,4052.6,0.1,-0.5,2.2410878,12,8.9,0.99054075
553,4052.1,0,-0.5,2.2408113,12.2,8.9,0.9903831
553,4051.6,0,-0.5,2.2405348,12.3,8.9,0.99030427
553.9,4051.1,0.9,-0.5,2.2439043,12.5,8.9,0.99014662
554.9,4050.5,1,-0.6,2.2476225,12.6,8.9,0.99006779
531.9,4051.7,-23,1.2,2.1550992,12.8,8.9,0.98991014
519,4052.3,-12.9,0.6,2.1031437,12.9,8.9,0.98983131
518,4052,-1,-0.3,2.098936,13.1,8.9,0.98967366
521,4051.5,3,-0.5,2.1108315,13.2,8.9,0.98959483
523,4051,2,-0.5,2.118673,13.4,8.9,0.98943717
514,4051.3,-9,0.3,2.0823682,13.5,8.9,0.98935835
517,4050.8,3,-0.5,2.0942636,13.7,8.9,0.98920069
510.1,4051,-6.9,0.2,2.0664151,13.8,8.9,0.98912187
-530,4121.2,-1040.1,70.2,-2.184236,13.7,8.9,0.98920069
-537.9,4125.7,-7.9,4.5,-2.219214,13.5,8.9,0.98935835
-536,4128.5,1.9,2.8,-2.212876,13.4,8.9,0.98943717
-535,4131,1,2.5,-2.210085,13.2,8.9,0.98959483
-223.1,4111.9,311.9,-19.1,-0.91736489,13.1,8.9,0.98967366
-226.1,4112.9,-3,1,-0.92992669,13.1,8.9,0.98967366
-230,4114,-3.9,1.1,-0.94622,13,8.9,0.98975248
-224,4114.6,6,0.6,-0.9216704,13,8.9,0.98975248
-226,4115.6,-2,1,-0.9301256,12.9,8.9,0.98983131
-227,4116.6,-1,1,-0.9344682,12.8,8.9,0.98991014
-230.9,4117.8,-3.9,1.2,-0.95080002,12.8,8.9,0.98991014
-230,4118.6,0.9,0.8,-0.947278,12.7,8.9,0.98998896
-227,4119.1,3,0.5,-0.9350357,12.6,8.9,0.99006779
-225,4119.8,2,0.7,-0.926955,12.6,8.9,0.99006779
1760.5,3985.1,1985.5,-134.7,7.0157685,13.1,8.9,0.98967366
1765.7,3977.6,5.2,-7.5,7.0232483,13.6,8.9,0.98927952
1764.7,3972.4,-1,-5.2,7.0100943,14,8.9,0.98896421
1766.8,3968,2.1,-4.4,7.0106624,14.5,8.9,0.98857008
1767.7,3964.1,0.9,-3.9,7.0073396,15,8.9,0.98817594
420.1,4051.7,-1347.6,87.6,1.7021192,15.1,8.9,0.98809711
-922.9,4144.1,-1343,92.4,-3.8245899,14.9,8.9,0.98825477
-918.9,4150.2,4,6.1,-3.8136188,14.6,8.9,0.98849125
-924.8,4155.3,-5.9,5.1,-3.8428214,14.4,8.9,0.9886489
-924.9,4159.4,-0.1,4.1,-3.8470291,14.1,8.9,0.98888539
-926,4163.1,-1.1,3.7,-3.8550306,13.9,8.9,0.98904304
-765,4155.3,161,-7.8,-3.1788045,13.7,8.9,0.98920069
-763,4157.5,2,2.2,-3.1721725,13.4,8.9,0.98943717
-766,4160,-3,2.5,-3.18656,13.2,8.9,0.98959483
-764,4162.1,2,2.1,-3.1798444,13,8.9,0.98975248
-765,4164.1,-1,2,-3.1855365,12.8,8.9,0.98991014
-771.9,4166.8,-6.9,2.7,-3.2163529,12.6,8.9,0.99006779
-763.9,4168.2,8,1.4,-3.184088,12.4,8.9,0.99022545
-79,4122.5,684.9,-45.7,-0.3256775,12.4,8.9,0.99022545
615.9,4073.8,694.9,-48.7,2.5090534,12.5,8.9,0.99014662
613.9,4070.3,-2,-3.5,2.4987572,12.7,8.9,0.98998896
609.9,4067.9,-4,-2.4,2.4810122,12.9,8.9,0.98983131
614.9,4065.4,5,-2.5,2.4998145,13,8.9,0.98975248
615.9,4063.5,1,-1.9,2.5027097,13.2,8.9,0.98959483
617,4061.8,1.1,-1.7,2.5061306,13.4,8.9,0.98943717
609,4060.9,-8,-0.9,2.4730881,13.5,8.9,0.98935835
1071.8,4028,462.8,-32.9,4.3172104,13.8,8.9,0.98912187
1525.7,3994.2,453.9,-33.8,6.0939509,14.3,8.9,0.98872773
1523.8,3990.2,-1.9,-4,6.0802668,14.7,8.9,0.98841242
1525.8,3986.6,2,-3.6,6.0827543,15.1,8.9,0.98809711
1524.8,3983.7,-1,-2.9,6.0743458,15.5,8.9,0.98778181
1522.8,3981,-2,-2.7,6.0622668,16,8.9,0.98738767
1520.7,3978.6,-2.1,-2.4,6.050257,16.4,8.9,0.98707236
148.1,4068.8,-1372.6,90.2,0.60258928,16.4,8.9,0.98707236
152,4071.3,3.9,2.5,0.6188376,16.5,8.9,0.98699354
148,4073.2,-4,1.9,0.6028336,16.5,8.9,0.98699354
158.1,4073.7,10.1,0.5,0.64405197,16.6,8.9,0.98691471
-1093.7,4159.1,-1251.8,85.4,-4.5488077,16.2,8.9,0.98723002
-1095.9,4165,-2.2,5.9,-4.5644235,15.9,8.9,0.9874665
-1099.9,4170,-4,5,-4.586583,15.6,8.9,0.98770298
-1099.9,4174.1,0,4.1,-4.5910926,15.3,8.9,0.98793946
1283.8,4015.6,2383.7,-158.5,5.1552273,15.7,8.9,0.98762415
1286.8,4009.2,3,-6.4,5.1590386,16,9,0.98738767
669,4046.6,-617.8,37.4,2.7071754,16.2,9,0.98723002
61,4087,-608,40.4,0.249307,16.3,9,0.98715119
66,4087.8,5,0.8,0.2697948,16.3,9,0.98715119
1073.8,4020,1007.8,-67.8,4.316676,16.6,9,0.98691471
2093.5,3948.5,1019.7,-71.5,8.2661848,17.1,9,0.98652057
2097.6,3942.2,4.1,-6.3,8.2691587,17.7,9,0.98604761
2096.6,3937.6,-1,-4.6,8.2555722,18.3,9,0.98557465
2089.6,3934.1,-7,-3.5,8.2206954,18.9,9,0.98510169
2090.6,3930.5,1,-3.6,8.2171033,19.5,9,0.98462872
2096.6,3926.9,6,-3.6,8.2331385,20.1,9,0.98415576
2095.7,3924.1,-0.9,-2.8,8.2237364,20.6,9,0.98376163
2088.7,3921.7,-7,-2.4,8.1912548,21.2,9,0.98328866
2095.7,3918.7,7,-3,8.2124196,21.8,9,0.9828157
1049,3985.1,-1046.7,66.4,4.1803699,22.1,9,0.98257922
1048.9,3986,-0.1,0.9,4.1809154,22.4,9,0.98234274
1047.9,3986.2,-1,0.2,4.177139,22.7,9,0.98210626
1049.8,3986,1.9,-0.2,4.1845028,23,9,0.98186978
1045.8,3986,-4,0,4.1685588,23.3,9,0.9816333
1046.8,3985.6,1,-0.4,4.1721261,23.5,9,0.98147564
1046.8,3985.1,0,-0.5,4.1716027,23.8,9,0.98123916
1046.9,3984.7,0.1,-0.4,4.1715824,24.1,9,0.98100268
443.1,4024.3,-603.8,39.6,1.7831673,24.3,9,0.98084503
448,4025.4,4.9,1.1,1.8033792,24.4,9,0.9807662
358,4032.4,-90,7,1.4435992,24.5,9,0.98068737
273,4039.1,-85,6.7,1.1026743,24.6,9,0.98060854
269,4040.5,-4,1.4,1.0868945,24.6,9,0.98060854
268,4041.5,-1,1,1.083122,24.7,9,0.98052972
267,4042.3,-1,0.8,1.0792941,24.8,9,0.98045089
266,4043.1,-1,0.8,1.0754646,24.8,9,0.98045089
272,4043.4,6,0.3,1.0998048,24.9,9,0.98037206
267,4044.3,-5,0.9,1.0798281,25,9,0.98029324
-22,4063.5,-289,19.2,-0.089397,25,9,0.98029324
-314,4084.4,-292,20.9,-1.2825016,24.9,9,0.98037206
-319,4087,-5,2.6,-1.303753,24.8,9,0.98045089
-317,4088.7,2,1.7,-1.2961179,24.7,9,0.98052972
-321.9,4090.8,-4.9,2.1,-1.3168285,24.6,9,0.98060854
-323,4092.4,-1.1,1.6,-1.3218452,24.6,9,0.98060854
-1151.8,4149.2,-828.8,56.8,-4.7790486,24.2,9,0.98092385
-1148.9,4153.3,2.9,4.1,-4.7717264,23.9,9,0.98116033
-1161.8,4157.9,-12.9,4.6,-4.8306482,23.6,9,0.98139682
-1148,4160.3,13.8,2.4,-4.7760244,23.3,9,0.9816333
-1153.9,4163.7,-5.9,3.4,-4.8044934,22.9,9,0.9819486
-1151.8,4166.4,2.1,2.7,-4.7988595,22.6,9,0.98218509
99,4085.5,1250.8,-80.9,0.4044645,22.7,9,0.98210626
100,4083.4,1,-2.1,0.40834,22.7,9,0.98210626
100,4082.2,0,-1.2,0.40822,22.7,9,0.98210626
108,4081,8,-1.2,0.440748,22.7,9,0.98210626
101,4080.9,-7,-0.1,0.4121709,22.8,9,0.98202743
1153.8,4009.9,1052.8,-71,4.6266226,23.1,9,0.98179095
1160.9,4005.4,7.1,-4.5,4.6498689,23.4,9,0.98155447
1158.8,4002.4,-2.1,-3,4.6379811,23.7,9,0.98131799
1154.8,4000.1,-4,-2.3,4.6193155,24.1,9,0.98100268
1160.8,3997.4,6,-2.7,4.6401819,24.4,9,0.9807662
1154.9,3995.7,-5.9,-1.7,4.6146339,24.7,9,0.98052972
1015,4003.2,-139.9,7.5,4.063248,25,9,0.98029324
1014.9,4001.9,-0.1,-1.3,4.0615283,25.3,9,0.98005676
1013.8,4000.7,-1.1,-1.2,4.0559097,25.5,9,0.9798991
1019.8,3999.2,6,-1.5,4.0783842,25.8,9,0.97966262
1011.8,3998.5,-8,-0.7,4.0456823,26.1,9,0.97942614
1020.9,3996.8,9.1,-1.7,4.0803331,26.4,9,0.97918966
1014.9,3996.2,-6,-0.6,4.0557434,26.7,9,0.97895318
1019.9,3994.8,5,-1.4,4.0742965,27,9,0.9787167
1017.8,3994,-2.1,-0.8,4.0650932,27.2,9,0.97855904
1014.8,3993.2,-3,-0.8,4.0522994,27.5,9,0.97832256
777.9,4008,-236.9,14.8,3.1178232,27.7,9,0.97816491
541,4023.6,-236.9,15.6,2.1767676,27.9,9,0.97800725
536,4024.5,-5,0.9,2.157132,28,9,0.97792843
543,4024.2,7,-0.3,2.1851406,28.2,9,0.97777077
546.9,4024.1,3.9,-0.1,2.2007803,28.3,9,0.97769194
355,4037,-191.9,12.9,1.433135,28.4,9,0.97761312
166.1,4050.2,-188.9,13.2,0.67273822,28.5,9,0.97753429
160.1,4051.7,-6,1.5,0.64867717,28.5,9,0.97753429
161,4052.5,0.9,0.8,0.6524525,28.6,9,0.97745546
159,4053.4,-2,0.9,0.6444906,28.6,9,0.97745546
48,4061.4,-111,8,0.1949472,28.6,9,0.97745546
-65,4069.4,-113,8,-0.264511,28.6,9,0.97745546
-70,4070.9,-5,1.5,-0.284963,28.6,9,0.97745546
-61,4071.3,9,0.4,-0.2483493,28.6,9,0.97745546
-70,4072.9,-9,1.6,-0.285103,28.6,9,0.97745546
1007.8,4002.5,1077.8,-70.4,4.0337195,28.8,9,0.97729781
1003.8,3999.8,-4,-2.7,4.0149992,29.1,9,0.97706133
1003.9,3997.7,0.1,-2.1,4.013291,29.4,9,0.97682485
-833.8,4117.9,-1837.7,120.2,-3.433505,29.2,9,0.9769825
-833,4122.6,0.8,4.7,-3.4341258,28.9,9,0.97721898
-834.9,4126.3,-1.9,3.7,-3.4450479,28.7,9,0.97737664
-836.9,4129.5,-2,3.2,-3.4559786,28.5,9,0.97753429
-830.9,4131.7,6,2.2,-3.4330295,28.2,9,0.97777077
550,4042.3,1380.9,-89.4,2.223265,28.4,9,0.97761312
543,4040.1,-7,-2.2,2.1937743,28.5,9,0.97753429
548,4038,5,-2.1,2.212824,28.7,9,0.97737664
549,4036.7,1,-1.3,2.2161483,28.8,9,0.97729781
546,4035.8,-3,-0.9,2.2035468,29,9,0.97714015
549.9,4034.6,3.9,-1.2,2.2186265,29.2,9,0.9769825
291,4051.2,-258.9,16.6,1.1788992,29.2,9,0.9769825
292.9,4051.3,1.9,0.1,1.1866258,29.3,9,0.97690367
294,4051.2,1.1,-0.1,1.1910528,29.4,9,0.97682485
292.1,4051.3,-1.9,0.1,1.1833847,29.5,9,0.97674602
298,4051,5.9,-0.3,1.207198,29.6,9,0.97666719
167.1,4059.6,-130.9,8.6,0.67835916,29.6,9,0.97666719
44,4068.3,-123.1,8.7,0.1790052,29.6,9,0.97666719
49,4068.6,5,0.3,0.1993614,29.6,9,0.97666719
51,4069.1,2,0.5,0.2075241,29.6,9,0.97666719
647.9,4029.6,596.9,-39.5,2.6107778,29.8,9,0.97650954
648.9,4027.9,1,-1.7,2.6137043,30,9,0.97635188
653.9,4026.4,5,-1.5,2.632863,30.2,9,0.97619423
649.9,4025.7,-4,-0.7,2.6163024,30.4,9,0.97603658
648,4024.9,-1.9,-0.8,2.6081352,30.5,9,0.97595775
651.9,4023.9,3.9,-1,2.6231804,30.7,9,0.97580009
651.9,4023.1,0,-0.8,2.6226589,30.9,9,0.97564244
-276,4083.8,-927.9,60.7,-1.1271288,30.8,9,0.97572127
-271,4086.1,5,2.3,-1.1073331,30.8,9,0.97572127
-266.3,4087.6,4.7,1.5,-1.0885279,30.7,9,0.97580009
-270,4089.3,-3.7,1.7,-1.104111,30.6,9,0.97587892
-417,4100.6,-147,11.3,-1.7099502,30.5,9,0.97595775
-568,4112.4,-151,11.8,-2.3358432,30.3,9,0.9761154
-574,4114.8,-6,2.4,-2.3618952,30.2,9,0.97619423
-570,4116.3,4,1.5,-2.346291,30,9,0.97635188
-118.2,4087.6,451.8,-28.7,-0.48315432,30,9,0.97635188
329,4058.2,447.2,-29.4,1.3351478,30.1,9,0.97627306
321,4057.3,-8,-0.9,1.3023933,30.2,9,0.97619423
323,4056.2,2,-1.1,1.3101526,30.3,9,0.9761154
325,4055.3,2,-0.9,1.3179725,30.3,9,0.9761154
326,4054.7,1,-0.6,1.3218322,30.4,9,0.97603658
327,4054.1,1,-0.6,1.3256907,30.5,9,0.97595775
329,4053.5,2,-0.6,1.3336015,30.6,9,0.97587892
1440.7,3979,1111.7,-74.5,5.7325453,31,9,0.97556361
2557.6,3901.7,1116.9,-77.3,9.9789879,31.7,9,0.97501182
2557.7,3895.4,0.1,-6.3,9.9632646,32.4,9,0.97446003
2556.6,3890.4,-1.1,-5,9.9461966,33.1,9,0.97390825
2558.6,3885.9,2,-4.5,9.9424637,33.9,9,0.97327763
2559.6,3882,1,-3.9,9.9363672,34.6,9,0.97272584
391.2,4020,-2168.4,138,1.572624,34.7,9,0.97264701
396,4022.8,4.8,2.8,1.5930288,34.8,9,0.97256819
392,4024.8,-4,2,1.5777216,34.9,9,0.97248936
397,4025.7,5,0.9,1.5982029,35,9,0.97241053
394,4026.8,-3,1.1,1.5865592,35.1,9,0.9723317
397,4027.3,3,0.5,1.5988381,35.2,9,0.97225288
-679.8,4098.5,-1076.8,71.2,-2.7861603,35,9,0.97241053
-683.9,4102.7,-4.1,4.2,-2.8058365,34.8,9,0.97256819
-383,4085.9,300.9,-16.8,-1.5648997,34.7,9,0.97264701
-82,4067.7,301,-18.2,-0.3335514,34.7,9,0.97264701
-85,4068.5,-3,0.8,-0.3458225,34.7,9,0.97264701
-82,4069.1,3,0.6,-0.3336662,34.7,9,0.97264701
-81,4069.7,1,0.6,-0.3296457,34.7,9,0.97264701
-78,4070.2,3,0.5,-0.3174756,34.6,9,0.97272584
-84,4071.3,-6,1.1,-0.3419892,34.6,9,0.97272584
411,4039.7,495,-31.6,1.6603167,34.7,9,0.97264701
901.8,4006.1,490.8,-33.6,3.612701,35,9,0.97241053
895.9,4004.2,-5.9,-1.9,3.5873628,35.2,9,0.97225288
906.9,4001.7,11,-2.5,3.6291417,35.5,9,0.9720164
897.9,4000.8,-9,-0.9,3.5923183,35.7,9,0.97185874
898,3999.6,0.1,-1.2,3.5916408,36,9,0.97162226
894.9,3998.6,-3.1,-1,3.5783471,36.2,9,0.97146461
896.8,3997.5,1.9,-1.1,3.584958,36.5,9,0.97122813
891.8,3996.9,-5,-0.6,3.5644354,36.7,9,0.97107047
-411,4081.7,-1302.8,84.8,-1.6775787,36.6,9,0.9711493
-413,4085.3,-2,3.6,-1.6872289,36.5,9,0.97122813
-413,4087.8,0,2.5,-1.6882614,36.4,9,0.97130695
-413,4089.9,0,2.1,-1.6891287,36.3,9,0.97138578
-415,4091.8,-2,1.9,-1.698097,36.1,9,0.97154343
-412,4093.2,3,1.4,-1.6863984,36,9,0.97162226
-414,4094.8,-2,1.6,-1.6952472,35.9,9,0.97170109
-414,4096.1,0,1.3,-1.6957854,35.8,9,0.97177991
-414,4097.4,0,1.3,-1.6963236,35.7,9,0.97185874
-417.9,4098.8,-3.9,1.4,-1.7128885,35.6,9,0.97193757
1637.6,3964.3,2055.5,-134.5,6.4919377,36,9,0.97162226
1635.8,3958.6,-1.8,-5.7,6.4754779,36.5,9,0.97122813
1630.8,3954.8,-5,-3.8,6.4494878,36.9,9,0.97091282
1641.7,3950.7,10.9,-4.1,6.4858642,37.4,9,0.97051868
1633.7,3948.4,-8,-2.3,6.4505011,37.8,9,0.97020337
1630.8,3946,-2.9,-2.4,6.4351368,38.3,9,0.96980924
1635.7,3943.3,4.9,-2.7,6.4500558,38.7,9,0.96949393
614.9,4008.2,-1020.8,64.9,2.4646422,38.9,9,0.96933628
-400.9,4075.8,-1015.8,67.6,-1.6339882,38.8,9,0.9694151
-404,4079.8,-3.1,4,-1.6482392,38.7,9,0.96949393
-401,4082.4,3,2.6,-1.6370424,38.6,9,0.96957276
-401,4084.7,0,2.3,-1.6379647,38.5,9,0.96965158
-396,4086.4,5,1.7,-1.6182144,38.4,9,0.96973041
-398.9,4088.3,-2.9,1.9,-1.6308229,38.2,9,0.96988807
-399,4089.8,-0.1,1.5,-1.6318302,38.1,9,0.96996689
-401,4091.4,-2,1.6,-1.6406514,38,9,0.97004572
108.1,4059.5,509.1,-31.9,0.43883195,38.1,9,0.96996689
623.8,4024.8,515.7,-34.7,2.5106702,38.2,9,0.96988807
617.9,4023.4,-5.9,-1.4,2.4860589,38.4,9,0.96973041
616.9,4022.1,-1,-1.3,2.4812335,38.6,9,0.96957276
615.8,4021.2,-1.1,-0.9,2.476255,38.7,9,0.96949393
611,4020.6,-4.8,-0.6,2.4565866,38.9,9,0.96933628
618,4019.4,7,-1.2,2.4839892,39.1,9,0.96917862
623.9,4018.3,5.9,-1.1,2.5070174,39.3,9,0.96902097
616.9,4018.1,-7,-0.2,2.4787659,39.4,9,0.96894214
1043.8,3989.3,426.9,-28.8,4.1640313,39.7,9,0.96870566
1042.9,3987.5,-0.9,-1.8,4.1585637,40,9,0.96846918
-511.9,4088.2,-1554.8,100.7,-2.0927496,39.9,9,0.96854801
-508,4091.6,3.9,3.4,-2.0785328,39.7,9,0.96870566
-508,4094.3,0,2.7,-2.0799044,39.6,9,0.96878449
-510,4096.6,-2,2.3,-2.089266,39.4,9,0.96894214
2283.6,3915,2793.6,-181.6,8.940294,40.1,9,0.96839035
2275.6,3908.3,-8,-6.7,8.8937275,40.7,9,0.96791739
2280.6,3902.8,5,-5.5,8.9007257,41.3,9,0.96744443
2277.7,3899,-2.9,-3.8,8.8807523,42,9,0.96689264
2281.6,3895.1,3.9,-3.9,8.8870602,42.6,9,0.96641968
2277.7,3892.3,-3.9,-2.8,8.8654917,43.2,9,0.96594671
2283.6,3889.1,5.9,-3.2,8.8811488,43.9,9,0.96539492
2279.7,3886.6,-3.9,-2.5,8.860282,44.5,9,0.96492196
2285.6,3883.8,5.9,-2.8,8.8768133,45.1,9,0.964449
2281.6,3881.7,-4,-2.1,8.8564867,45.8,9,0.96389721
2529.6,3863.7,248,-18,9.7736155,46.5,9,0.96334542
2529.6,3861,0,-2.7,9.7667856,47.2,9,0.96279363
2531.6,3858.4,2,-2.6,9.7679254,47.9,9,0.96224184
-72,4023.9,-2603.6,165.5,-0.2897208,47.9,9,0.96224184
-69,4028.6,3,4.7,-0.2779734,47.8,9,0.96232067
-72,4032.1,-3,3.5,-0.2903112,47.8,9,0.96232067
-74,4034.8,-2,2.7,-0.2985752,47.8,9,0.96232067
-77,4037.3,-3,2.5,-0.3108721,47.8,9,0.96232067
-73,4038.9,4,1.6,-0.2948397,47.8,9,0.96232067
-33,4037.9,40,-1,-0.1332507,47.8,9,0.96232067
-4,4037.4,29,-0.5,-0.0161496,47.8,9,0.96232067
25,4037.3,29,-0.1,0.1009325,47.8,9,0.96232067
19,4038.7,-6,1.4,0.0767353,47.8,9,0.96232067
21,4039.5,2,0.8,0.0848295,47.8,9,0.96232067
21,4040.4,0,0.9,0.0848484,47.8,9,0.96232067
23,4041.2,2,0.8,0.0929476,47.8,9,0.96232067
23,4042,0,0.8,0.092966,47.8,9,0.96232067
28,4042.4,5,0.4,0.1131872,47.8,9,0.96232067
18,4043.8,-10,1.4,0.0727884,47.8,9,0.96232067
24,4044.1,6,0.3,0.0970584,47.8,9,0.96232067
21,4045,-3,0.9,0.084945,47.8,9,0.96232067
21,4045.6,0,0.6,0.0849576,47.8,9,0.96232067
19,4046.4,-2,0.8,0.0768816,47.8,9,0.96232067
19,4047,0,0.6,0.076893,47.8,9,0.96232067
22,4047.3,3,0.3,0.0890406,47.8,9,0.96232067
21,4048,-1,0.7,0.085008,47.8,9,0.96232067
31,4047.8,10,-0.2,0.1254818,47.9,9,0.96224184
24,4048.8,-7,1,0.0971712,47.9,9,0.96224184
25,4049.2,1,0.4,0.10123,47.9,9,0.96224184
21,4050,-4,0.8,0.08505,47.9,9,0.96224184
24,4050.2,3,0.2,0.0972048,47.9,9,0.96224184
22,4050.8,-2,0.6,0.0891176,47.9,9,0.96224184
29,4050.8,7,0,0.1174732,47.9,9,0.96224184
17,4052,-12,1.2,0.068884,47.9,9,0.96224184
18,4052.3,1,0.3,0.0729414,47.9,9,0.96224184
20,4052.6,2,0.3,0.081052,47.9,9,0.96224184
22,4052.9,2,0.3,0.0891638,47.9,9.1,0.96224184
25,4053.1,3,0.2,0.1013275,47.9,9.1,0.96224184
22,4053.7,-3,0.6,0.0891814,47.9,9.1,0.96224184
18,4054.3,-4,0.6,0.0729774,47.9,9.1,0.96224184
27,4054,9,-0.3,0.109458,47.9,9.1,0.96224184
23,4054.6,-4,0.6,0.0932558,47.9,9,0.96224184
22,4055,-1,0.4,0.08921,48,9,0.96216301
24,4055.2,2,0.2,0.0973248,48,9,0.96216301
28,4055.3,4,0.1,0.1135484,48,9,0.96216301
20,4056.1,-8,0.8,0.081122,48,9,0.96216301
20,4056.4,0,0.3,0.081128,48,9,0.96216301
19,4056.8,-1,0.4,0.0770792,48,9,0.96216301
