Repository: wgc-share/multi-temp-condition-battery-cycle-data

# Temperature-Aware SOC Estimation Dataset

This dataset contains processed lithium-ion battery discharge segments for state-of-charge (SOC) estimation under multiple temperatures and operating conditions. The measurements were collected using 18650-type LiNi0.6Co0.2Mn0.2O2 cells on a programmable battery test platform.

## File structure

```text
random/
  10C/
  15-20C/
  25C/
  30-35C/
  40C/

detailed/
  10C/
  15-20C/
  25C/
  30-35C/
  40C/
```

The `random` directory contains Staircase, Congested, Highway, and Urban current-profile families. The `detailed` directory contains US06-HWY, HWFET, REP05, EUDC, DST, ARTERIAL, UDDS, SC03, LA92, NYCC, NUREMBERG, and MANHATTAN profiles.

File: random/10C/random_congested_cycle326_cap1183p9mAh.csv (part 1 of 14)
Current(mA),Voltage(mV),dI(mA),dV(mV),Power(W),RawCapacity(mAh),T(C),SOC
0,4195.8,0,0,0,0,8.5,1
0,4194.9,0,-0.9,0,0,8.5,1
0,4194.4,0,-0.5,0,0,8.5,1
0,4194,0,-0.4,0,0,8.5,1
0,4193.6,0,-0.4,0,0,8.5,1
0,4193.3,0,-0.3,0,0,8.5,1
0,4192.9,0,-0.4,0,0,8.5,1
0,4192.7,0,-0.2,0,0,8.5,1
0,4192.4,0,-0.3,0,0,8.5,1
0,4192.1,0,-0.3,0,0,8.5,1
0,4191.9,0,-0.2,0,0,8.5,1
0,4191.6,0,-0.3,0,0,8.5,1
0,4191.4,0,-0.2,0,0,8.5,1
0,4191.2,0,-0.2,0,0,8.5,1
0,4190.9,0,-0.3,0,0,8.5,1
0,4190.7,0,-0.2,0,0,8.5,1
0,4190.5,0,-0.2,0,0,8.6,1
0,4190.3,0,-0.2,0,0,8.6,1
0,4190.1,0,-0.2,0,0,8.6,1
0,4189.9,0,-0.2,0,0,8.6,1
0,4189.7,0,-0.2,0,0,8.6,1
0,4189.5,0,-0.2,0,0,8.6,1
0,4189.3,0,-0.2,0,0,8.6,1
0,4189.1,0,-0.2,0,0,8.5,1
0,4189,0,-0.1,0,0,8.5,1
0,4188.8,0,-0.2,0,0,8.5,1
0,4188.6,0,-0.2,0,0,8.5,1
0,4188.5,0,-0.1,0,0,8.5,1
0,4188.3,0,-0.2,0,0,8.5,1
0,4188.1,0,-0.2,0,0,8.5,1
0,4187.9,0,-0.2,0,0,8.5,1
0,4187.8,0,-0.1,0,0,8.6,1
0,4187.6,0,-0.2,0,0,8.6,1
0,4187.5,0,-0.1,0,0,8.6,1
0,4187.3,0,-0.2,0,0,8.5,1
0,4187.1,0,-0.2,0,0,8.5,1
0,4187,0,-0.1,0,0,8.5,1
0,4186.8,0,-0.2,0,0,8.5,1
0,4186.7,0,-0.1,0,0,8.5,1
0,4186.6,0,-0.1,0,0,8.5,1
0,4186.4,0,-0.2,0,0,8.5,1
0,4186.2,0,-0.2,0,0,8.5,1
0,4186.1,0,-0.1,0,0,8.5,1
0,4185.9,0,-0.2,0,0,8.5,1
0,4185.8,0,-0.1,0,0,8.6,1
0,4185.7,0,-0.1,0,0,8.6,1
0,4185.6,0,-0.1,0,0,8.5,1
0,4185.4,0,-0.2,0,0,8.5,1
0,4185.3,0,-0.1,0,0,8.5,1
0,4185.1,0,-0.2,0,0,8.5,1
0,4185,0,-0.1,0,0,8.5,1
0,4184.9,0,-0.1,0,0,8.5,1
0,4184.7,0,-0.2,0,0,8.5,1
0,4184.6,0,-0.1,0,0,8.5,1
0,4184.5,0,-0.1,0,0,8.5,1
0,4184.4,0,-0.1,0,0,8.5,1
0,4184.3,0,-0.1,0,0,8.5,1
0,4184.2,0,-0.1,0,0,8.5,1
0,4184,0,-0.2,0,0,8.5,1
0,4183.9,0,-0.1,0,0,8.5,1
0,4183.8,0,-0.1,0,0,8.5,1
0,4183.7,0,-0.1,0,0,8.5,1
0,4183.6,0,-0.1,0,0,8.5,1
0,4183.5,0,-0.1,0,0,8.5,1
0,4183.4,0,-0.1,0,0,8.5,1
0,4183.2,0,-0.2,0,0,8.5,1
0,4183.1,0,-0.1,0,0,8.5,1
0,4183,0,-0.1,0,0,8.5,1
0,4182.9,0,-0.1,0,0,8.5,1
0,4182.8,0,-0.1,0,0,8.5,1
0,4182.6,0,-0.2,0,0,8.5,1
0,4182.5,0,-0.1,0,0,8.5,1
0,4182.4,0,-0.1,0,0,8.5,1
0,4182.3,0,-0.1,0,0,8.5,1
0,4182.2,0,-0.1,0,0,8.5,1
0,4182.1,0,-0.1,0,0,8.5,1
0,4182,0,-0.1,0,0,8.6,1
0,4181.9,0,-0.1,0,0,8.6,1
0,4181.8,0,-0.1,0,0,8.6,1
0,4181.7,0,-0.1,0,0,8.5,1
0,4181.6,0,-0.1,0,0,8.5,1
0,4181.5,0,-0.1,0,0,8.5,1
0,4181.4,0,-0.1,0,0,8.5,1
0,4181.3,0,-0.1,0,0,8.5,1
0,4181.2,0,-0.1,0,0,8.5,1
0,4181.1,0,-0.1,0,0,8.5,1
0,4181,0,-0.1,0,0,8.5,1
0,4180.9,0,-0.1,0,0,8.5,1
0,4180.8,0,-0.1,0,0,8.5,1
0,4180.7,0,-0.1,0,0,8.5,1
0,4180.6,0,-0.1,0,0,8.6,1
0,4180.5,0,-0.1,0,0,8.6,1
0,4180.4,0,-0.1,0,0,8.6,1
0,4180.3,0,-0.1,0,0,8.6,1
0,4180.2,0,-0.1,0,0,8.6,1
0,4180.1,0,-0.1,0,0,8.6,1
0,4180,0,-0.1,0,0,8.5,1
0,4180,0,0,0,0,8.5,1
0,4179.9,0,-0.1,0,0,8.5,1
0,4179.8,0,-0.1,0,0,8.5,1
0,4179.7,0,-0.1,0,0,8.5,1
0,4179.6,0,-0.1,0,0,8.5,1
0,4179.5,0,-0.1,0,0,8.5,1
0,4179.4,0,-0.1,0,0,8.5,1
0,4179.3,0,-0.1,0,0,8.5,1
0,4179.2,0,-0.1,0,0,8.5,1
0,4179.1,0,-0.1,0,0,8.5,1
0,4179,0,-0.1,0,0,8.5,1
0,4179,0,0,0,0,8.5,1
0,4178.8,0,-0.2,0,0,8.5,1
0,4178.8,0,0,0,0,8.5,1
0,4178.7,0,-0.1,0,0,8.5,1
0,4178.6,0,-0.1,0,0,8.5,1
0,4178.5,0,-0.1,0,0,8.5,1
0,4178.4,0,-0.1,0,0,8.5,1
0,4178.4,0,0,0,0,8.5,1
0,4178.3,0,-0.1,0,0,8.5,1
0,4178.2,0,-0.1,0,0,8.5,1
0,4178.1,0,-0.1,0,0,8.5,1
0,4178,0,-0.1,0,0,8.5,1
0,4178,0,0,0,0,8.5,1
0,4177.9,0,-0.1,0,0,8.5,1
0,4177.8,0,-0.1,0,0,8.5,1
0,4177.7,0,-0.1,0,0,8.5,1
0,4177.6,0,-0.1,0,0,8.5,1
0,4177.6,0,0,0,0,8.5,1
0,4177.5,0,-0.1,0,0,8.5,1
0,4177.4,0,-0.1,0,0,8.5,1
0,4177.3,0,-0.1,0,0,8.5,1
0,4177.3,0,0,0,0,8.5,1
0,4177.2,0,-0.1,0,0,8.5,1
0,4177.1,0,-0.1,0,0,8.5,1
0,4177,0,-0.1,0,0,8.5,1
0,4176.9,0,-0.1,0,0,8.5,1
0,4176.9,0,0,0,0,8.5,1
0,4176.8,0,-0.1,0,0,8.5,1
0,4176.7,0,-0.1,0,0,8.5,1
0,4176.6,0,-0.1,0,0,8.5,1
0,4176.5,0,-0.1,0,0,8.5,1
0,4176.5,0,0,0,0,8.5,1
0,4176.4,0,-0.1,0,0,8.5,1
0,4176.4,0,0,0,0,8.5,1
0,4176.2,0,-0.2,0,0,8.5,1
0,4176.2,0,0,0,0,8.5,1
0,4176.1,0,-0.1,0,0,8.5,1
0,4176,0,-0.1,0,0,8.5,1
0,4176,0,0,0,0,8.5,1
0,4175.9,0,-0.1,0,0,8.5,1
0,4175.8,0,-0.1,0,0,8.5,1
0,4175.8,0,0,0,0,8.5,1
0,4175.7,0,-0.1,0,0,8.5,1
0,4175.6,0,-0.1,0,0,8.5,1
0,4175.5,0,-0.1,0,0,8.5,1
0,4175.5,0,0,0,0,8.5,1
0,4175.4,0,-0.1,0,0,8.5,1
0,4175.3,0,-0.1,0,0,8.5,1
0,4175.3,0,0,0,0,8.5,1
0,4175.1,0,-0.2,0,0,8.5,1
0,4175.1,0,0,0,0,8.5,1
0,4175,0,-0.1,0,0,8.5,1
0,4174.9,0,-0.1,0,0,8.5,1
0,4174.9,0,0,0,0,8.5,1
0,4174.8,0,-0.1,0,0,8.5,1
0,4174.8,0,0,0,0,8.5,1
0,4174.7,0,-0.1,0,0,8.5,1
0,4174.6,0,-0.1,0,0,8.5,1
0,4174.5,0,-0.1,0,0,8.5,1
0,4174.5,0,0,0,0,8.5,1
0,4174.4,0,-0.1,0,0,8.5,1
0,4174.4,0,0,0,0,8.5,1
0,4174.3,0,-0.1,0,0,8.5,1
0,4174.2,0,-0.1,0,0,8.5,1
0,4174.1,0,-0.1,0,0,8.5,1
0,4174.1,0,0,0,0,8.5,1
0,4174,0,-0.1,0,0,8.5,1
0,4173.9,0,-0.1,0,0,8.5,1
0,4173.9,0,0,0,0,8.5,1
0,4173.8,0,-0.1,0,0,8.5,1
0,4173.8,0,0,0,0,8.5,1
0,4173.7,0,-0.1,0,0,8.5,1
0,4173.7,0,0,0,0,8.5,1
0,4173.6,0,-0.1,0,0,8.5,1
0,4173.5,0,-0.1,0,0,8.5,1
0,4173.5,0,0,0,0,8.5,1
0,4173.4,0,-0.1,0,0,8.5,1
0,4173.4,0,0,0,0,8.5,1
0,4173.3,0,-0.1,0,0,8.5,1
0,4173.2,0,-0.1,0,0,8.5,1
0,4173.1,0,-0.1,0,0,8.5,1
0,4173.1,0,0,0,0,8.5,1
0,4173,0,-0.1,0,0,8.5,1
0,4173,0,0,0,0,8.5,1
0,4172.9,0,-0.1,0,0,8.5,1
0,4172.8,0,-0.1,0,0,8.5,1
0,4172.8,0,0,0,0,8.5,1
0,4172.7,0,-0.1,0,0,8.5,1
0,4172.6,0,-0.1,0,0,8.5,1
0,4172.6,0,0,0,0,8.5,1
0,4172.5,0,-0.1,0,0,8.5,1
0,4172.5,0,0,0,0,8.5,1
0,4172.4,0,-0.1,0,0,8.5,1
0,4172.3,0,-0.1,0,0,8.5,1
0,4172.3,0,0,0,0,8.5,1
0,4172.2,0,-0.1,0,0,8.5,1
0,4172.2,0,0,0,0,8.5,1
0,4172.1,0,-0.1,0,0,8.5,1
0,4172.1,0,0,0,0,8.5,1
0,4172,0,-0.1,0,0,8.5,1
0,4171.9,0,-0.1,0,0,8.5,1
0,4171.9,0,0,0,0,8.5,1
0,4171.8,0,-0.1,0,0,8.5,1
0,4171.8,0,0,0,0,8.5,1
0,4171.7,0,-0.1,0,0,8.5,1
0,4171.7,0,0,0,0,8.5,1
0,4171.6,0,-0.1,0,0,8.5,1
0,4171.5,0,-0.1,0,0,8.5,1
0,4171.5,0,0,0,0,8.5,1
0,4171.4,0,-0.1,0,0,8.5,1
0,4171.4,0,0,0,0,8.5,1
0,4171.3,0,-0.1,0,0,8.5,1
0,4171.3,0,0,0,0,8.5,1
0,4171.2,0,-0.1,0,0,8.5,1
0,4171.1,0,-0.1,0,0,8.5,1
0,4171.1,0,0,0,0,8.5,1
0,4171,0,-0.1,0,0,8.5,1
0,4171,0,0,0,0,8.5,1
0,4170.9,0,-0.1,0,0,8.5,1
0,4170.8,0,-0.1,0,0,8.5,1
0,4170.8,0,0,0,0,8.5,1
0,4170.8,0,0,0,0,8.5,1
0,4170.7,0,-0.1,0,0,8.5,1
0,4170.6,0,-0.1,0,0,8.5,1
0,4170.6,0,0,0,0,8.5,1
0,4170.6,0,0,0,0,8.5,1
0,4170.5,0,-0.1,0,0,8.5,1
0,4170.4,0,-0.1,0,0,8.5,1
0,4170.4,0,0,0,0,8.5,1
0,4170.3,0,-0.1,0,0,8.5,1
0,4170.3,0,0,0,0,8.5,1
0,4170.2,0,-0.1,0,0,8.5,1
0,4170.2,0,0,0,0,8.5,1
0,4170.1,0,-0.1,0,0,8.5,1
0,4170.1,0,0,0,0,8.5,1
0,4170,0,-0.1,0,0,8.5,1
0,4170,0,0,0,0,8.5,1
0,4169.9,0,-0.1,0,0,8.5,1
0,4169.9,0,0,0,0,8.5,1
0,4169.8,0,-0.1,0,0,8.5,1
0,4169.7,0,-0.1,0,0,8.5,1
0,4169.7,0,0,0,0,8.5,1
0,4169.6,0,-0.1,0,0,8.5,1
0,4169.6,0,0,0,0,8.5,1
0,4169.5,0,-0.1,0,0,8.5,1
0,4169.5,0,0,0,0,8.5,1
0,4169.5,0,0,0,0,8.5,1
0,4169.4,0,-0.1,0,0,8.5,1
0,4169.4,0,0,0,0,8.5,1
0,4169.3,0,-0.1,0,0,8.5,1
0,4169.2,0,-0.1,0,0,8.5,1
0,4169.2,0,0,0,0,8.5,1
0,4169.1,0,-0.1,0,0,8.5,1
0,4169.1,0,0,0,0,8.5,1
0,4169,0,-0.1,0,0,8.5,1
0,4169,0,0,0,0,8.5,1
0,4168.9,0,-0.1,0,0,8.5,1
0,4168.9,0,0,0,0,8.5,1
0,4168.8,0,-0.1,0,0,8.5,1
0,4168.8,0,0,0,0,8.5,1
0,4168.7,0,-0.1,0,0,8.5,1
0,4168.7,0,0,0,0,8.5,1
0,4168.6,0,-0.1,0,0,8.5,1
0,4168.6,0,0,0,0,8.5,1
0,4168.5,0,-0.1,0,0,8.5,1
0,4168.5,0,0,0,0,8.5,1
0,4168.4,0,-0.1,0,0,8.5,1
0,4168.4,0,0,0,0,8.5,1
0,4168.3,0,-0.1,0,0,8.5,1
0,4168.3,0,0,0,0,8.5,1
0,4168.2,0,-0.1,0,0,8.5,1
0,4168.2,0,0,0,0,8.5,1
0,4168.1,0,-0.1,0,0,8.5,1
0,4168.1,0,0,0,0,8.5,1
0,4168.1,0,0,0,0,8.5,1
0,4168,0,-0.1,0,0,8.5,1
0,4168,0,0,0,0,8.5,1
0,4167.9,0,-0.1,0,0,8.5,1
0,4167.8,0,-0.1,0,0,8.5,1
0,4167.8,0,0,0,0,8.5,1
0,4167.7,0,-0.1,0,0,8.5,1
0,4167.7,0,0,0,0,8.5,1
0,4167.6,0,-0.1,0,0,8.5,1
0,4167.7,0,0.1,0,0,8.5,1
0,4167.6,0,-0.1,0,0,8.5,1
0,4167.5,0,-0.1,0,0,8.5,1
0,4167.5,0,0,0,0,8.5,1
0,4167.4,0,-0.1,0,0,8.5,1
0,4167.4,0,0,0,0,8.5,1
0,4167.3,0,-0.1,0,0,8.5,1
0,4167.3,0,0,0,0,8.5,1
0,4167.2,0,-0.1,0,0,8.5,1
0,4167.2,0,0,0,0,8.5,1
-5,4167.6,-5,0.4,-0.020838,0,8.5,1
3,4167,8,-0.6,0.012501,0,8.5,1
14,4166.1,11,-0.9,0.0583254,0,8.5,1
19,4165.5,5,-0.6,0.0791445,0,8.5,1
18,4165.5,-1,0,0.074979,0,8.5,1
14,4165.6,-4,0.1,0.0583184,0,8.5,1
15,4165.4,1,-0.2,0.062481,0,8.5,1
17,4165.2,2,-0.2,0.0708084,0,8.5,1
17,4165.1,0,-0.1,0.0708067,0,8.5,1
16,4165,-1,-0.1,0.06664,0,8.5,1
14,4165.1,-2,0.1,0.0583114,0,8.5,1
11,4165.2,-3,0.1,0.0458172,0,8.5,1
10,4165.2,-1,0,0.041652,0,8.5,1
15,4164.8,5,-0.4,0.062472,0,8.5,1
17,4164.5,2,-0.3,0.0707965,0.1,8.5,0.99991633
15,4164.6,-2,0.1,0.062469,0.1,8.5,0.99991633
13,4164.7,-2,0.1,0.0541411,0.1,8.5,0.99991633
17,4164.3,4,-0.4,0.0707931,0.1,8.5,0.99991633
15,4164.3,-2,0,0.0624645,0.1,8.5,0.99991633
9,4164.7,-6,0.4,0.0374823,0.1,8.5,0.99991633
22,4163.7,13,-1,0.0916014,0.1,8.5,0.99991633
14,4164.2,-8,0.5,0.0582988,0.1,8.5,0.99991633
14,4164.1,0,-0.1,0.0582974,0.1,8.5,0.99991633
14,4164,0,-0.1,0.058296,0.1,8.5,0.99991633
16,4163.8,2,-0.2,0.0666208,0.1,8.5,0.99991633
15,4163.8,-1,0,0.062457,0.1,8.5,0.99991633
16,4163.6,1,-0.2,0.0666176,0.1,8.5,0.99991633
12,4163.8,-4,0.2,0.0499656,0.1,8.5,0.99991633
17,4163.4,5,-0.4,0.0707778,0.1,8.5,0.99991633
14,4163.6,-3,0.2,0.0582904,0.1,8.5,0.99991633
20,4163,6,-0.6,0.08326,0.1,8.5,0.99991633
19,4163,-1,0,0.079097,0.1,8.5,0.99991633
16,4163.1,-3,0.1,0.0666096,0.1,8.5,0.99991633
13,4163.3,-3,0.2,0.0541229,0.1,8.5,0.99991633
10,4163.5,-3,0.2,0.041635,0.1,8.5,0.99991633
17,4162.9,7,-0.6,0.0707693,0.1,8.5,0.99991633
11,4163.3,-6,0.4,0.0457963,0.1,8.5,0.99991633
14,4163,3,-0.3,0.058282,0.1,8.5,0.99991633
17,4162.7,3,-0.3,0.0707659,0.2,8.5,0.99983266
15,4162.8,-2,0.1,0.062442,0.2,8.5,0.99983266
15,4162.7,0,-0.1,0.0624405,0.2,8.5,0.99983266
11,4162.9,-4,0.2,0.0457919,0.2,8.5,0.99983266
21,4162.1,10,-0.8,0.0874041,0.2,8.5,0.99983266
19,4162.1,-2,0,0.0790799,0.2,8.5,0.99983266
22,4161.8,3,-0.3,0.0915596,0.2,8.5,0.99983266
17,4162,-5,0.2,0.070754,0.2,8.5,0.99983266
16,4162.1,-1,0.1,0.0665936,0.2,8.5,0.99983266
18,4161.9,2,-0.2,0.0749142,0.2,8.5,0.99983266
17,4161.8,-1,-0.1,0.0707506,0.2,8.5,0.99983266
15,4161.9,-2,0.1,0.0624285,0.2,8.5,0.99983266
11,4162.2,-4,0.3,0.0457842,0.2,8.5,0.99983266
21,4161.4,10,-0.8,0.0873894,0.2,8.5,0.99983266
14,4161.8,-7,0.4,0.0582652,0.2,8.5,0.99983266
21,4161.2,7,-0.6,0.0873852,0.2,8.5,0.99983266
13,4161.7,-8,0.5,0.0541021,0.2,8.5,0.99983266
11,4161.8,-2,0.1,0.0457798,0.2,8.5,0.99983266
16,4161.4,5,-0.4,0.0665824,0.2,8.5,0.99983266
11,4161.8,-5,0.4,0.0457798,0.2,8.5,0.99983266
11,4161.7,0,-0.1,0.0457787,0.2,8.5,0.99983266
23,4160.7,12,-1,0.0956961,0.2,8.5,0.99983266
17,4161.1,-6,0.4,0.0707387,0.3,8.5,0.999749
16,4161.1,-1,0,0.0665776,0.3,8.5,0.999749
16,4161,0,-0.1,0.066576,0.3,8.5,0.999749
14,4161.1,-2,0.1,0.0582554,0.3,8.5,0.999749
13,4161.2,-1,0.1,0.0540956,0.3,8.5,0.999749
14,4161,1,-0.2,0.058254,0.3,8.5,0.999749
15,4160.9,1,-0.1,0.0624135,0.3,8.5,0.999749
12,4161.1,-3,0.2,0.0499332,0.3,8.5,0.999749
17,4160.6,5,-0.5,0.0707302,0.3,8.5,0.999749
16,4160.6,-1,0,0.0665696,0.3,8.5,0.999749
13,4160.8,-3,0.2,0.0540904,0.3,8.5,0.999749
25,4159.8,12,-1,0.103995,0.3,8.5,0.999749
19,4160.1,-6,0.3,0.0790419,0.3,8.5,0.999749
17,4160.2,-2,0.1,0.0707234,0.3,8.5,0.999749
12,4160.5,-5,0.3,0.049926,0.3,8.5,0.999749
15,4160.3,3,-0.2,0.0624045,0.3,8.5,0.999749
19,4159.9,4,-0.4,0.0790381,0.3,8.5,0.999749
19,4159.9,0,0,0.0790381,0.3,8.5,0.999749
14,4160.1,-5,0.2,0.0582414,0.3,8.5,0.999749
17,4159.9,3,-0.2,0.0707183,0.3,8.5,0.999749
17,4159.8,0,-0.1,0.0707166,0.3,8.5,0.999749
20,4159.5,3,-0.3,0.08319,0.3,8.5,0.999749
15,4159.8,-5,0.3,0.062397,0.4,8.5,0.99966533
15,4159.7,0,-0.1,0.0623955,0.4,8.5,0.99966533
14,4159.8,-1,0.1,0.0582372,0.4,8.5,0.99966533
13,4159.8,-1,0,0.0540774,0.4,8.5,0.99966533
16,4159.5,3,-0.3,0.066552,0.4,8.5,0.99966533
20,4159.2,4,-0.3,0.083184,0.4,8.5,0.99966533
19,4159.2,-1,0,0.0790248,0.4,8.5,0.99966533
17,4159.2,-2,0,0.0707064,0.4,8.5,0.99966533
16,4159.3,-1,0.1,0.0665488,0.4,8.5,0.99966533
11,4159.6,-5,0.3,0.0457556,0.4,8.5,0.99966533
13,4159.4,2,-0.2,0.0540722,0.4,8.5,0.99966533
15,4159.2,2,-0.2,0.062388,0.4,8.5,0.99966533
18,4158.9,3,-0.3,0.0748602,0.4,8.5,0.99966533
18,4158.9,0,0,0.0748602,0.4,8.5,0.99966533
16,4158.9,-2,0,0.0665424,0.4,8.5,0.99966533
14,4159,-2,0.1,0.058226,0.4,8.5,0.99966533
12,4159.2,-2,0.2,0.0499104,0.4,8.5,0.99966533
19,4158.6,7,-0.6,0.0790134,0.4,8.5,0.99966533
13,4158.9,-6,0.3,0.0540657,0.4,8.5,0.99966533
13,4158.9,0,0,0.0540657,0.4,8.5,0.99966533
14,4158.8,1,-0.1,0.0582232,0.4,8.5,0.99966533
15,4158.6,1,-0.2,0.062379,0.4,8.5,0.99966533
12,4158.9,-3,0.3,0.0499068,0.4,8.5,0.99966533
16,4158.5,4,-0.4,0.066536,0.4,8.5,0.99966533
18,4158.3,2,-0.2,0.0748494,0.5,8.5,0.99958166
13,4158.5,-5,0.2,0.0540605,0.5,8.5,0.99958166
16,4158.3,3,-0.2,0.0665328,0.5,8.5,0.99958166
18,4158.1,2,-0.2,0.0748458,0.5,8.5,0.99958166
13,4158.4,-5,0.3,0.0540592,0.5,8.5,0.99958166
20,4157.8,7,-0.6,0.083156,0.5,8.5,0.99958166
22,4157.6,2,-0.2,0.0914672,0.5,8.5,0.99958166
14,4158.1,-8,0.5,0.0582134,0.5,8.5,0.99958166
16,4157.9,2,-0.2,0.0665264,0.5,8.5,0.99958166
15,4157.9,-1,0,0.0623685,0.5,8.5,0.99958166
13,4158.1,-2,0.2,0.0540553,0.5,8.5,0.99958166
14,4157.9,1,-0.2,0.0582106,0.5,8.5,0.99958166
16,4157.8,2,-0.1,0.0665248,0.5,8.5,0.99958166
17,4157.6,1,-0.2,0.0706792,0.5,8.5,0.99958166
15,4157.7,-2,0.1,0.0623655,0.5,8.5,0.99958166
16,4157.6,1,-0.1,0.0665216,0.5,8.5,0.99958166
21,4157.1,5,-0.5,0.0872991,0.5,8.5,0.99958166
13,4157.7,-8,0.6,0.0540501,0.5,8.5,0.99958166
15,4157.5,2,-0.2,0.0623625,0.5,8.5,0.99958166
16,4157.4,1,-0.1,0.0665184,0.5,8.5,0.99958166
21,4156.9,5,-0.5,0.0872949,0.5,8.5,0.99958166
11,4157.6,-10,0.7,0.0457336,0.5,8.5,0.99958166
17,4157.1,6,-0.5,0.0706707,0.6,8.5,0.99949799
18,4157,1,-0.1,0.074826,0.6,8.5,0.99949799
19,4156.8,1,-0.2,0.0789792,0.6,8.5,0.99949799
27,4156.2,8,-0.6,0.1122174,0.6,8.5,0.99949799
48,4154.4,21,-1.8,0.1994112,0.6,8.5,0.99949799
42,4154.6,-6,0.2,0.1744932,0.6,8.5,0.99949799
44,4154.3,2,-0.3,0.1827892,0.6,8.5,0.99949799
42,4154.3,-2,0,0.1744806,0.6,8.5,0.99949799
46,4153.8,4,-0.5,0.1910748,0.6,8.5,0.99949799
45,4153.8,-1,0,0.186921,0.6,8.5,0.99949799
39,4154.1,-6,0.3,0.1620099,0.7,8.5,0.99941432
42,4153.7,3,-0.4,0.1744554,0.7,8.5,0.99941432
45,4153.4,3,-0.3,0.186903,0.7,8.5,0.99941432
39,4153.7,-6,0.3,0.1619943,0.7,8.5,0.99941432
42,4153.3,3,-0.4,0.1744386,0.7,8.5,0.99941432
42,4153.2,0,-0.1,0.1744344,0.7,8.5,0.99941432
43,4153.1,1,-0.1,0.1785833,0.7,8.5,0.99941432
44,4152.8,1,-0.3,0.1827232,0.7,8.5,0.99941432
40,4153,-4,0.2,0.16612,0.7,8.5,0.99941432
42,4152.7,2,-0.3,0.1744134,0.8,8.5,0.99933066
41,4152.7,-1,0,0.1702607,0.8,8.5,0.99933066
43,4152.5,2,-0.2,0.1785575,0.8,8.5,0.99933066
43,4152.3,0,-0.2,0.1785489,0.8,8.5,0.99933066
44,4152.2,1,-0.1,0.1826968,0.8,8.5,0.99933066
44,4152.1,0,-0.1,0.1826924,0.8,8.5,0.99933066
37,4152.5,-7,0.4,0.1536425,0.8,8.5,0.99933066
36,4152.4,-1,-0.1,0.1494864,0.8,8.5,0.99933066
38,4152.3,2,-0.1,0.1577874,0.8,8.5,0.99933066
47,4151.5,9,-0.8,0.1951205,0.9,8.5,0.99924699
38,4152,-9,0.5,0.157776,0.9,8.5,0.99924699
42,4151.6,4,-0.4,0.1743672,0.9,8.5,0.99924699
42,4151.5,0,-0.1,0.174363,0.9,8.5,0.99924699
43,4151.3,1,-0.2,0.1785059,0.9,8.5,0.99924699
40,4151.5,-3,0.2,0.16606,0.9,8.5,0.99924699
41,4151.3,1,-0.2,0.1702033,0.9,8.5,0.99924699
41,4151.2,0,-0.1,0.1701992,0.9,8.5,0.99924699
43,4151,2,-0.2,0.178493,1,8.5,0.99916332
44,4150.8,1,-0.2,0.1826352,1,8.5,0.99916332
45,4150.6,1,-0.2,0.186777,1,8.5,0.99916332
40,4150.9,-5,0.3,0.166036,1,8.5,0.99916332
45,4150.4,5,-0.5,0.186768,1,8.5,0.99916332
41,4150.6,-4,0.2,0.1701746,1,8.5,0.99916332
42,4150.5,1,-0.1,0.174321,1,8.5,0.99916332
36,4150.8,-6,0.3,0.1494288,1,8.5,0.99916332
42,4150.3,6,-0.5,0.1743126,1,8.5,0.99916332
41,4150.3,-1,0,0.1701623,1.1,8.5,0.99907965
40,4150.2,-1,-0.1,0.166008,1.1,8.5,0.99907965
42,4150,2,-0.2,0.1743,1.1,8.5,0.99907965
45,4149.7,3,-0.3,0.1867365,1.1,8.5,0.99907965
41,4149.9,-4,0.2,0.1701459,1.1,8.5,0.99907965
38,4150.1,-3,0.2,0.1577038,1.1,8.5,0.99907965
41,4149.7,3,-0.4,0.1701377,1.1,8.5,0.99907965
41,4149.7,0,0,0.1701377,1.1,8.5,0.99907965
47,4149.1,6,-0.6,0.1950077,1.2,8.5,0.99899598
46,4149.1,-1,0,0.1908586,1.2,8.5,0.99899598
41,4149.3,-5,0.2,0.1701213,1.2,8.5,0.99899598
40,4149.4,-1,0.1,0.165976,1.2,8.5,0.99899598
41,4149.2,1,-0.2,0.1701172,1.2,8.5,0.99899598
42,4149.1,1,-0.1,0.1742622,1.2,8.5,0.99899598
48,4148.5,6,-0.6,0.199128,1.2,8.5,0.99899598
37,4149.3,-11,0.8,0.1535241,1.2,8.5,0.99899598
50,4148.2,13,-1.1,0.20741,1.2,8.5,0.99899598
44,4148.5,-6,0.3,0.182534,1.3,8.5,0.99891232
49,4148.1,5,-0.4,0.2032569,1.3,8.5,0.99891232
38,4148.8,-11,0.7,0.1576544,1.3,8.5,0.99891232
42,4148.4,4,-0.4,0.1742328,1.3,8.5,0.99891232
43,4148.3,1,-0.1,0.1783769,1.3,8.5,0.99891232
43,4148.2,0,-0.1,0.1783726,1.3,8.5,0.99891232
40,4148.3,-3,0.1,0.165932,1.3,8.5,0.99891232
-249,4170.4,-289,22.1,-1.0384296,1.3,8.5,0.99891232
-538,4194.5,-289,24.1,-2.256641,1.1,8.5,0.99907965
-539,4197.9,-1,3.4,-2.2626681,1,8.5,0.99916332
120.2,4149.8,659.2,-48.1,0.49880596,1,8.5,0.99916332
776,4097.6,655.8,-52.2,3.1797376,1.2,8.5,0.99899598
781,4092.2,5,-5.4,3.1960082,1.4,8.5,0.99882865
709.1,4093.8,-71.9,1.6,2.9029136,1.6,8.5,0.99866131
708.1,4091,-1,-2.8,2.8968371,1.8,8.5,0.99849398
707.1,4088.6,-1,-2.4,2.8910491,2,8.5,0.99832664
706.1,4086.4,-1,-2.2,2.885407,2.2,8.5,0.9981593
706.1,4084.3,0,-2.1,2.8839242,2.4,8.5,0.99799197
703.1,4082.6,-3,-1.7,2.8704761,2.6,8.5,0.99782463
707.1,4080.5,4,-2.1,2.8853215,2.8,8.5,0.9976573
708.1,4078.6,1,-1.9,2.8880567,3,8.5,0.99748996
709.1,4076.9,1,-1.7,2.8909298,3.2,8.5,0.99732262
264.2,4108.5,-444.9,31.6,1.0854657,3.3,8.5,0.99723896
265.1,4109.2,0.9,0.7,1.0893489,3.3,8.5,0.99723896
258.1,4110,-7,0.8,1.060791,3.4,8.5,0.99715529
252.1,4110.5,-6,0.5,1.036257,3.5,8.5,0.99707162
255.1,4110.4,3,-0.1,1.048563,3.6,8.5,0.99698795
255.1,4110.3,0,-0.1,1.0485375,3.6,8.5,0.99698795
251.1,4110.5,-4,0.2,1.0321465,3.7,8.5,0.99690428
247.1,4110.7,-4,0.2,1.015754,3.8,8.5,0.99682062
251.1,4110.2,4,-0.5,1.0320712,3.8,8.5,0.99682062
251.1,4110,0,-0.2,1.032021,3.9,8.5,0.99673695
76,4122.9,-175.1,12.9,0.3133404,3.9,8.5,0.99673695
-101,4136.8,-177,13.9,-0.4178168,3.9,8.5,0.99673695
-90,4137.4,11,0.6,-0.372366,3.9,8.5,0.99673695
-95,4138.9,-5,1.5,-0.3931955,3.8,8.5,0.99682062
-95,4139.8,0,0.9,-0.393281,3.8,8.5,0.99682062
-92,4140.4,3,0.6,-0.3809168,3.8,8.5,0.99682062
-93,4141.2,-1,0.8,-0.3851316,3.8,8.5,0.99682062
703.1,4082.4,796.1,-58.8,2.8703354,4,8.5,0.99665328
694.1,4079.4,-9,-3,2.8315115,4.2,8.5,0.99648594
699.1,4076.4,5,-3,2.8498112,4.4,8.5,0.99631861
698.1,4074.3,-1,-2.1,2.8442688,4.5,8.5,0.99623494
699.1,4072.4,1,-1.9,2.8470148,4.7,8.5,0.9960676
699.1,4070.7,0,-1.7,2.8458264,4.9,8.5,0.99590027
703.1,4068.8,4,-1.9,2.8607733,5.1,8.5,0.99573293
697.1,4067.7,-6,-1.1,2.8355937,5.3,8.5,0.9955656
698.1,4066.3,1,-1.4,2.838684,5.5,8.5,0.99539826
1877.2,3979.2,1179.1,-87.1,7.4697542,6,8.5,0.99497992
1881.2,3972.7,4,-6.5,7.4734432,6.6,8.5,0.99447791
1608.2,3987.4,-273,14.7,6.4125367,7,8.5,0.99414324
1326.1,4004.5,-282.1,17.1,5.3103675,7.4,8.5,0.99380857
1324.1,4002.7,-2,-1.8,5.2999751,7.7,8.5,0.99355756
1319.1,4001.1,-5,-1.6,5.277851,8.1,8.5,0.99322289
2256.1,3932.3,937,-68.8,8.871662,8.7,8.5,0.99272088
2263.2,3926.4,7.1,-5.9,8.8862285,9.4,8.5,0.99213521
2267.2,3921.8,4,-4.6,8.891505,10,8.5,0.9916332
2262.2,3918.2,-5,-3.6,8.863752,10.6,8.5,0.99113119
2260.3,3914.8,-1.9,-3.4,8.8486224,11.3,8.5,0.99054552
2035.2,3927.2,-225.1,12.4,7.9926374,11.8,8.5,0.99012718
1810.2,3940.7,-225,13.5,7.1334551,12.3,8.5,0.98970884
1808.2,3939.1,-2,-1.6,7.1226806,12.8,8.5,0.9892905
1810.2,3937.1,2,-2,7.1269384,13.3,8.5,0.98887216
1879.2,3930.4,69,-6.7,7.3860077,13.8,8.5,0.98845382
1959.2,3922.8,80,-7.6,7.6855498,14.4,8.5,0.98795181
1952.2,3921,-7,-1.8,7.6545762,14.9,8.5,0.98753347
1952.2,3919,0,-2,7.6506718,15.5,8.5,0.98703146
592.1,4013.1,-1360.1,94.1,2.3761565,15.6,8.5,0.98694779
582.1,4016.5,-10,3.4,2.3380046,15.8,8.5,0.98678046
585,4017.9,2.9,1.4,2.3504715,16,8.5,0.98661312
583,4019.2,-2,1.3,2.3431936,16.1,8.5,0.98652945
586.1,4019.9,3.1,0.7,2.3560634,16.3,8.5,0.98636212
589.1,4020.4,3,0.5,2.3684176,16.5,8.5,0.98619478
119.2,4054.4,-469.9,34,0.48328448,16.5,8.5,0.98619478
-349,4089.9,-468.2,35.5,-1.4273751,16.4,8.5,0.98627845
-348,4093.1,1,3.2,-1.4243988,16.3,8.5,0.98636212
-347,4095.9,1,2.8,-1.4212773,16.2,8.5,0.98644578
-349,4098.5,-2,2.6,-1.4303765,16.1,8.5,0.98652945
-348,4100.7,1,2.2,-1.4270436,16,8.5,0.98661312
-346,4102.6,2,1.9,-1.4194996,15.9,8.5,0.98669679
-348.9,4104.7,-2.9,2.1,-1.4321298,15.8,8.5,0.98678046
-351,4106.6,-2.1,1.9,-1.4414166,15.7,8.5,0.98686412
-348,4108.1,3,1.5,-1.4296188,15.6,8.5,0.98694779
279.1,4064.8,627.1,-43.3,1.1344857,15.7,8.5,0.98686412
910,4018.7,630.9,-46.1,3.657017,15.9,8.5,0.98669679
913.1,4015.5,3.1,-3.2,3.6665531,16.2,8.5,0.98644578
914.1,4013.4,1,-2.1,3.6686489,16.5,8.5,0.98619478
908.1,4012.1,-6,-1.3,3.643388,16.7,8.6,0.98602744
909.1,4010.6,1,-1.5,3.6460365,17,8.6,0.98577644
909.1,4009.3,0,-1.3,3.6448546,17.2,8.6,0.9856091
910.1,4008.1,1,-1.2,3.6477718,17.5,8.6,0.9853581
597.1,4029.3,-313,21.2,2.405895,17.6,8.6,0.98527443
599,4029.3,1.9,0,2.4135507,17.8,8.6,0.9851071
601.1,4029.1,2.1,-0.2,2.421892,18,8.6,0.98493976
378.1,4044.8,-223,15.7,1.5293389,18.1,8.6,0.98485609
146.2,4062.1,-231.9,17.3,0.59387902,18.1,8.6,0.98485609
145.2,4063.5,-1,1.4,0.5900202,18.1,8.6,0.98485609
141.1,4064.7,-4.1,1.2,0.57352917,18.2,8.6,0.98477242
141.1,4065.6,0,0.9,0.57365616,18.2,8.6,0.98477242
137.2,4066.6,-3.9,1,0.55793752,18.3,8.6,0.98468876
141.1,4067,3.9,0.4,0.5738537,18.3,8.6,0.98468876
141.1,4067.5,0,0.5,0.57392425,18.3,8.6,0.98468876
726,4026.2,584.9,-41.3,2.9230212,18.5,8.6,0.98452142
727.1,4024.4,1.1,-1.8,2.9261412,18.7,8.6,0.98435408
1262,3985.1,534.9,-39.3,5.0291962,19.1,8.6,0.98401941
1272.1,3981.4,10.1,-3.7,5.0647389,19.4,8.6,0.98376841
-14,4070.7,-1286.1,89.3,-0.0569898,19.4,8.6,0.98376841
-1284.9,4163.9,-1270.9,93.2,-5.3501951,19.1,8.6,0.98401941
-1285,4170.5,-0.1,6.6,-5.3590925,18.7,8.6,0.98435408
-1281,4175.4,4,4.9,-5.3486874,18.4,8.6,0.98460509
-1281,4179.9,0,4.5,-5.3544519,18,8.6,0.98493976
-1282,4184.1,-1,4.2,-5.3640162,17.7,8.6,0.98519076
-1282,4187.9,0,3.8,-5.3688878,17.3,8.6,0.98552544
2607.1,3914.7,3889.1,-273.2,10.206014,18,8.6,0.98493976
2601.3,3903.4,-5.8,-11.3,10.153914,18.8,8.6,0.98427041
2611.2,3894.5,9.9,-8.9,10.169318,19.5,8.6,0.98368474
2609.2,3888.3,-2,-6.2,10.145352,20.2,8.6,0.98309906
2606.2,3883,-3,-5.3,10.119875,20.9,8.6,0.98251339
133.3,4051.9,-2472.9,168.9,0.54011827,21,8.6,0.98242972
129.2,4056.3,-4.1,4.4,0.52407396,21,8.6,0.98242972
126.2,4058.8,-3,2.5,0.51222056,21,8.6,0.98242972
128.1,4060.4,1.9,1.6,0.52013724,21.1,8.6,0.98234605
129.2,4061.7,1.1,1.3,0.52477164,21.1,8.6,0.98234605
130.1,4062.7,0.9,1,0.52855727,21.1,8.6,0.98234605
1087.9,3995.6,957.8,-67.1,4.3468132,21.4,8.6,0.98209505
1086,3993,-1.9,-2.6,4.336398,21.7,8.6,0.98184404
1085.1,3991.2,-0.9,-1.8,4.3308511,22,8.6,0.98159304
1089,3989.3,3.9,-1.9,4.3443477,22.4,8.6,0.98125837
1088.1,3987.9,-0.9,-1.4,4.339234,22.7,8.6,0.98100736
1088.1,3986.6,0,-1.3,4.3378195,23,8.6,0.98075636
750.1,4009.3,-338,22.7,3.0073759,23.2,8.6,0.98058902
753.1,4009.1,3,-0.2,3.0192532,23.4,8.6,0.98042169
751.1,4009.1,-2,0,3.011235,23.6,8.6,0.98025435
751.1,4008.8,0,-0.3,3.0110097,23.8,8.6,0.98008701
755.1,4008.2,4,-0.6,3.0265918,24,8.6,0.97991968
752.1,4008,-3,-0.2,3.0144168,24.2,8.6,0.97975234
151.2,4050.3,-600.9,42.3,0.61240536,24.3,8.6,0.97966867
158.1,4051.5,6.9,1.2,0.64054215,24.3,8.6,0.97966867
158.1,4052.8,0,1.3,0.64074768,24.3,8.6,0.97966867
436.1,4034.1,278,-18.7,1.759271,24.5,8.6,0.97950134
722,4013.6,285.9,-20.5,2.8978192,24.7,8.6,0.979334
724.1,4012.4,2.1,-1.2,2.9053788,24.9,8.6,0.97916667
726.1,4011.6,2,-0.8,2.9128228,25.1,8.6,0.97899933
722.1,4011.2,-4,-0.4,2.8964875,25.3,8.6,0.97883199
719.2,4010.8,-2.9,-0.4,2.8845674,25.5,8.6,0.97866466
619.1,4017.4,-100.1,6.6,2.4871723,25.6,8.6,0.97858099
617.1,4017.4,-2,0,2.4791375,25.8,8.6,0.97841365
-614,4104.3,-1231.1,86.9,-2.5200402,25.6,8.6,0.97858099
-616,4108.6,-2,4.3,-2.5308976,25.5,8.6,0.97866466
-611,4111.4,5,2.8,-2.5120654,25.3,8.6,0.97883199
-615,4114.4,-4,3,-2.530356,25.1,8.6,0.97899933
-612,4116.6,3,2.2,-2.5193592,25,8.6,0.979083
-616,4119,-4,2.4,-2.537304,24.8,8.6,0.97925033
-617,4121.2,-1,2.2,-2.5427804,24.6,8.6,0.97941767
-289,4099.9,328,-21.3,-1.1848711,24.5,8.6,0.97950134
33,4077.7,322,-22.2,0.1345641,24.5,8.6,0.97950134
35,4077.1,2,-0.6,0.1426985,24.6,8.6,0.97941767
32,4077.2,-3,0.1,0.1304704,24.6,8.6,0.97941767
30,4077.4,-2,0.2,0.122322,24.6,8.6,0.97941767
33,4077.3,3,-0.1,0.1345509,24.6,8.6,0.97941767
27,4078,-6,0.7,0.110106,24.6,8.6,0.97941767
29,4078,2,0,0.118262,24.6,8.6,0.97941767
32,4078.1,3,0.1,0.1304992,24.6,8.6,0.97941767
32,4078.3,0,0.2,0.1305056,24.6,8.6,0.97941767
29,4078.8,-3,0.5,0.1182852,24.6,8.6,0.97941767
33,4078.8,4,0,0.1346004,24.6,8.6,0.97941767
34,4079,1,0.2,0.138686,24.6,8.6,0.97941767
31,4079.4,-3,0.4,0.1264614,24.6,8.6,0.97941767
30,4079.8,-1,0.4,0.122394,24.7,8.6,0.979334
29,4080.1,-1,0.3,0.1183229,24.7,8.6,0.979334
30,4080.3,1,0.2,0.122409,24.7,8.6,0.979334
29,4080.6,-1,0.3,0.1183374,24.7,8.6,0.979334
31,4080.8,2,0.2,0.1265048,24.7,8.6,0.979334
31,4081,0,0.2,0.126511,24.7,8.6,0.979334
26,4081.6,-5,0.6,0.1061216,24.7,8.6,0.979334
29,4081.7,3,0.1,0.1183693,24.7,8.6,0.979334
25,4082.2,-4,0.5,0.102055,24.7,8.6,0.979334
33,4081.9,8,-0.3,0.1347027,24.7,8.6,0.979334
26,4082.6,-7,0.7,0.1061476,24.7,8.6,0.979334
31,4082.5,5,-0.1,0.1265575,24.7,8.6,0.979334
32,4082.6,1,0.1,0.1306432,24.8,8.6,0.97925033
36,4082.6,4,0,0.1469736,24.8,8.6,0.97925033
31,4083.1,-5,0.5,0.1265761,24.8,8.6,0.97925033
31,4083.4,0,0.3,0.1265854,24.8,8.6,0.97925033
28,4083.8,-3,0.4,0.1143464,24.8,8.6,0.97925033
30,4083.8,2,0,0.122514,24.8,8.6,0.97925033
31,4084,1,0.2,0.126604,24.8,8.6,0.97925033
34,4084,3,0,0.138856,24.8,8.6,0.97925033
34,4084.1,0,0.1,0.1388594,24.8,8.6,0.97925033
33,4084.4,-1,0.3,0.1347852,24.8,8.6,0.97925033
34,4084.5,1,0.1,0.138873,24.8,8.6,0.97925033
32,4084.8,-2,0.3,0.1307136,24.9,8.6,0.97916667
23,4085.7,-9,0.9,0.0939711,24.9,8.6,0.97916667
31,4085.3,8,-0.4,0.1266443,24.9,8.6,0.97916667
34,4085.3,3,0,0.1389002,24.9,8.6,0.97916667
29,4085.8,-5,0.5,0.1184882,24.9,8.6,0.97916667
36,4085.4,7,-0.4,0.1470744,24.9,8.6,0.97916667
30,4086,-6,0.6,0.12258,24.9,8.6,0.97916667
31,4086.1,1,0.1,0.1266691,24.9,8.6,0.97916667
33,4086.2,2,0.1,0.1348446,24.9,8.6,0.97916667
33,4086.3,0,0.1,0.1348479,24.9,8.6,0.97916667
32,4086.5,-1,0.2,0.130768,24.9,8.6,0.97916667
28,4086.9,-4,0.4,0.1144332,24.9,8.6,0.97916667
24,4087.4,-4,0.5,0.0980976,25,8.6,0.979083
31,4087.1,7,-0.3,0.1267001,25,8.6,0.979083
27,4087.5,-4,0.4,0.1103625,25,8.6,0.979083
30,4087.5,3,0,0.122625,25,8.6,0.979083
32,4087.5,2,0,0.1308,25,8.6,0.979083
30,4087.7,-2,0.2,0.122631,25,8.6,0.979083
30,4087.9,0,0.2,0.122637,25,8.6,0.979083
24,4088.5,-6,0.6,0.098124,25,8.6,0.979083
31,4088.1,7,-0.4,0.1267311,25,8.6,0.979083
30,4088.3,-1,0.2,0.122649,25,8.6,0.979083
37,4087.9,7,-0.4,0.1512523,25,8.6,0.979083
27,4088.7,-10,0.8,0.1103949,25,8.6,0.979083
34,4088.4,7,-0.3,0.1390056,25.1,8.6,0.97899933
32,4088.6,-2,0.2,0.1308352,25.1,8.6,0.97899933
31,4088.8,-1,0.2,0.1267528,25.1,8.6,0.97899933
30,4089,-1,0.2,0.12267,25.1,8.6,0.97899933
27,4089.4,-3,0.4,0.1104138,25.1,8.6,0.97899933
37,4088.8,10,-0.6,0.1512856,25.1,8.6,0.97899933
31,4089.3,-6,0.5,0.1267683,25.1,8.6,0.97899933
31,4089.4,0,0.1,0.1267714,25.1,8.6,0.97899933
31,4089.5,0,0.1,0.1267745,25.1,8.6,0.97899933
32,4089.6,1,0.1,0.1308672,25.1,8.6,0.97899933
32,4089.7,0,0.1,0.1308704,25.1,8.6,0.97899933
30,4089.9,-2,0.2,0.122697,25.1,8.6,0.97899933
31,4089.9,1,0,0.1267869,25.2,8.6,0.97891566
27,4090.3,-4,0.4,0.1104381,25.2,8.6,0.97891566
29,4090.3,2,0,0.1186187,25.2,8.6,0.97891566
25,4090.7,-4,0.4,0.1022675,25.2,8.6,0.97891566
27,4090.7,2,0,0.1104489,25.2,8.6,0.97891566
32,4090.4,5,-0.3,0.1308928,25.2,8.6,0.97891566
27,4090.9,-5,0.5,0.1104543,25.2,8.6,0.97891566
26,4091,-1,0.1,0.106366,25.2,8.6,0.97891566
30,4090.8,4,-0.2,0.122724,25.2,8.6,0.97891566
29,4091,-1,0.2,0.118639,25.2,8.6,0.97891566
31,4090.9,2,-0.1,0.1268179,25.2,8.6,0.97891566
27,4091.3,-4,0.4,0.1104651,25.2,8.6,0.97891566
29,4091.3,2,0,0.1186477,25.3,8.6,0.97883199
31,4091.2,2,-0.1,0.1268272,25.3,8.6,0.97883199
32,4091.2,1,0,0.1309184,25.3,8.6,0.97883199
26,4091.7,-6,0.5,0.1063842,25.3,8.6,0.97883199
30,4091.5,4,-0.2,0.122745,25.3,8.6,0.97883199
36,4091.2,6,-0.3,0.1472832,25.3,8.6,0.97883199
28,4091.8,-8,0.6,0.1145704,25.3,8.6,0.97883199
31,4091.7,3,-0.1,0.1268427,25.3,8.6,0.97883199
29,4091.9,-2,0.2,0.1186651,25.3,8.6,0.97883199
31,4091.8,2,-0.1,0.1268458,25.3,8.6,0.97883199
28,4092.1,-3,0.3,0.1145788,25.3,8.6,0.97883199
30,4092.1,2,0,0.122763,25.3,8.6,0.97883199
29,4092.2,-1,0.1,0.1186738,25.4,8.6,0.97874833
32,4092.1,3,-0.1,0.1309472,25.4,8.6,0.97874833
32,4092.1,0,0,0.1309472,25.4,8.6,0.97874833
32,4092.2,0,0.1,0.1309504,25.4,8.6,0.97874833
25,4092.8,-7,0.6,0.10232,25.4,8.6,0.97874833
28,4092.6,3,-0.2,0.1145928,25.4,8.6,0.97874833
30,4092.6,2,0,0.122778,25.4,8.6,0.97874833
27,4092.8,-3,0.2,0.1105056,25.4,8.6,0.97874833
30,4092.7,3,-0.1,0.122781,25.4,8.6,0.97874833
29,4092.8,-1,0.1,0.1186912,25.4,8.6,0.97874833
25,4093.2,-4,0.4,0.10233,25.4,8.6,0.97874833
34,4092.6,9,-0.6,0.1391484,25.4,8.6,0.97874833
29,4093,-5,0.4,0.118697,25.5,8.6,0.97866466
31,4093,2,0,0.126883,25.5,8.6,0.97866466
29,4093.1,-2,0.1,0.1186999,25.5,8.6,0.97866466
31,4093.1,2,0,0.1268861,25.5,8.6,0.97866466
30,4093.2,-1,0.1,0.122796,25.5,8.6,0.97866466
25,4093.6,-5,0.4,0.10234,25.5,8.6,0.97866466
34,4093,9,-0.6,0.139162,25.5,8.6,0.97866466
27,4093.6,-7,0.6,0.1105272,25.5,8.6,0.97866466
30,4093.4,3,-0.2,0.122802,25.5,8.6,0.97866466
28,4093.6,-2,0.2,0.1146208,25.5,8.6,0.97866466
33,4093.4,5,-0.2,0.1350822,25.5,8.6,0.97866466
35,4093.2,2,-0.2,0.143262,25.5,8.6,0.97866466
33,4093.4,-2,0.2,0.1350822,25.6,8.6,0.97858099
30,4093.7,-3,0.3,0.122811,25.6,8.6,0.97858099
35,4093.4,5,-0.3,0.143269,25.6,8.6,0.97858099
31,4093.7,-4,0.3,0.1269047,25.6,8.6,0.97858099
31,4093.7,0,0,0.1269047,25.6,8.6,0.97858099
29,4093.9,-2,0.2,0.1187231,25.6,8.6,0.97858099
34,4093.6,5,-0.3,0.1391824,25.6,8.6,0.97858099
31,4093.9,-3,0.3,0.1269109,25.6,8.6,0.97858099
38,4093.4,7,-0.5,0.1555492,25.6,8.6,0.97858099
34,4093.7,-4,0.3,0.1391858,25.6,8.6,0.97858099
34,4093.8,0,0.1,0.1391892,25.6,8.6,0.97858099
39,4093.4,5,-0.4,0.1596426,25.7,8.6,0.97849732
31,4094,-8,0.6,0.126914,25.7,8.6,0.97849732
38,4093.6,7,-0.4,0.1555568,25.7,8.6,0.97849732
34,4093.9,-4,0.3,0.1391926,25.7,8.6,0.97849732
34,4094,0,0.1,0.139196,25.7,8.6,0.97849732
27,4094.5,-7,0.5,0.1105515,25.7,8.6,0.97849732
36,4093.9,9,-0.6,0.1473804,25.7,8.6,0.97849732
37,4093.9,1,0,0.1514743,25.7,8.6,0.97849732
31,4094.3,-6,0.4,0.1269233,25.7,8.6,0.97849732
34,4094.1,3,-0.2,0.1391994,25.7,8.6,0.97849732
39,4093.8,5,-0.3,0.1596582,25.7,8.6,0.97849732
33,4094.2,-6,0.4,0.1351086,25.8,8.6,0.97841365
36,4094.1,3,-0.1,0.1473876,25.8,8.6,0.97841365
39,4093.9,3,-0.2,0.1596621,25.8,8.6,0.97841365
39,4093.9,0,0,0.1596621,25.8,8.6,0.97841365
33,4094.4,-6,0.5,0.1351152,25.8,8.6,0.97841365
39,4093.9,6,-0.5,0.1596621,25.8,8.6,0.97841365
34,4094.3,-5,0.4,0.1392062,25.8,8.6,0.97841365
40,4093.9,6,-0.4,0.163756,25.8,8.6,0.97841365
34,4094.4,-6,0.5,0.1392096,25.8,8.6,0.97841365
37,4094.2,3,-0.2,0.1514854,25.8,8.6,0.97841365
30,4094.8,-7,0.6,0.122844,25.9,8.6,0.97832999
36,4094.3,6,-0.5,0.1473948,25.9,8.6,0.97832999
41,4094,5,-0.3,0.167854,25.9,8.6,0.97832999
40,4094.1,-1,0.1,0.163764,25.9,8.6,0.97832999
33,4094.6,-7,0.5,0.1351218,25.9,8.6,0.97832999
38,4094.3,5,-0.3,0.1555834,25.9,8.6,0.97832999
34,4094.6,-4,0.3,0.1392164,25.9,8.6,0.97832999
38,4094.3,4,-0.3,0.1555834,25.9,8.6,0.97832999
33,4094.7,-5,0.4,0.1351251,25.9,8.6,0.97832999
36,4094.6,3,-0.1,0.1474056,25.9,8.6,0.97832999
34,4094.7,-2,0.1,0.1392198,26,8.6,0.97824632
38,4094.5,4,-0.2,0.155591,26,8.6,0.97824632
32,4094.9,-6,0.4,0.1310368,26,8.6,0.97824632
42,4094.2,10,-0.7,0.1719564,26,8.6,0.97824632
34,4094.8,-8,0.6,0.1392232,26,8.6,0.97824632
34,4094.8,0,0,0.1392232,26,8.6,0.97824632
32,4095,-2,0.2,0.13104,26,8.6,0.97824632
35,4094.8,3,-0.2,0.143318,26,8.6,0.97824632
37,4094.7,2,-0.1,0.1515039,26,8.6,0.97824632
34,4094.9,-3,0.2,0.1392266,26,8.6,0.97824632
37,4094.8,3,-0.1,0.1515076,26.1,8.6,0.97816265
35,4094.9,-2,0.1,0.1433215,26.1,8.6,0.97816265
40,4094.6,5,-0.3,0.163784,26.1,8.6,0.97816265
40,4094.6,0,0,0.163784,26.1,8.6,0.97816265
26,4095.6,-14,1,0.1064856,26.1,8.6,0.97816265
34,4095.1,8,-0.5,0.1392334,26.1,8.6,0.97816265
41,4094.6,7,-0.5,0.1678786,26.1,8.6,0.97816265
35,4095,-6,0.4,0.143325,26.1,8.6,0.97816265
36,4095,1,0,0.14742,26.1,8.6,0.97816265
38,4094.8,2,-0.2,0.1556024,26.1,8.6,0.97816265
40,4094.7,2,-0.1,0.163788,26.2,8.6,0.97807898
35,4095.1,-5,0.4,0.1433285,26.2,8.6,0.97807898
39,4094.8,4,-0.3,0.1596972,26.2,8.6,0.97807898
29,4095.5,-10,0.7,0.1187695,26.2,8.6,0.97807898
32,4095.4,3,-0.1,0.1310528,26.2,8.6,0.97807898
40,4094.8,8,-0.6,0.163792,26.2,8.6,0.97807898
39,4094.9,-1,0.1,0.1597011,26.2,8.6,0.97807898
35,4095.2,-4,0.3,0.143332,26.2,8.6,0.97807898
38,4095,3,-0.2,0.15561,26.2,8.6,0.97807898
33,4095.4,-5,0.4,0.1351482,26.2,8.6,0.97807898
34,4095.3,1,-0.1,0.1392402,26.3,8.6,0.97799531
34,4095.3,0,0,0.1392402,26.3,8.6,0.97799531
39,4095,5,-0.3,0.159705,26.3,8.6,0.97799531
34,4095.4,-5,0.4,0.1392436,26.3,8.6,0.97799531
35,4095.3,1,-0.1,0.1433355,26.3,8.6,0.97799531
35,4095.3,0,0,0.1433355,26.3,8.6,0.97799531
42,4094.8,7,-0.5,0.1719816,26.3,8.6,0.97799531
38,4095.1,-4,0.3,0.1556138,26.3,8.6,0.97799531
32,4095.6,-6,0.5,0.1310592,26.3,8.6,0.97799531
36,4095.3,4,-0.3,0.1474308,26.3,8.6,0.97799531
38,4095.2,2,-0.1,0.1556176,26.4,8.6,0.97791165
38,4095.2,0,0,0.1556176,26.4,8.6,0.97791165
37,4095.3,-1,0.1,0.1515261,26.4,8.6,0.97791165
814,4039.2,777,-56.1,3.2879088,26.6,8.6,0.97774431
823,4035.5,9,-3.7,3.3212165,26.8,8.6,0.97757697
817.1,4033.6,-5.9,-1.9,3.2958546,27.1,8.6,0.97732597
811.1,4032.1,-6,-1.5,3.2704363,27.3,8.6,0.97715863
820.1,4029.7,9,-2.4,3.304757,27.5,8.6,0.9769913
813.1,4028.7,-7,-1,3.275736,27.7,8.6,0.97682396
-878.9,4148.8,-1692,120.1,-3.6463803,27.5,8.6,0.9769913
-879,4153.9,-0.1,5.1,-3.6512781,27.3,8.6,0.97715863
-881,4157.9,-2,4,-3.6631099,27,8.6,0.97740964
-881,4161,0,3.1,-3.665841,26.8,8.6,0.97757697
-877,4163.4,4,2.4,-3.6513018,26.5,8.6,0.97782798
-876,4165.8,1,2.4,-3.6492408,26.3,8.6,0.97799531
-876,4168.1,0,2.3,-3.6512556,26,8.6,0.97824632
-164.1,4118.8,711.9,-49.3,-0.67589508,26,8.6,0.97824632
538,4067.3,702.1,-51.5,2.1882074,26.1,8.6,0.97816265
545.1,4063.6,7.1,-3.7,2.2150684,26.3,8.6,0.97799531
547.1,4061.1,2,-2.5,2.2218278,26.4,8.6,0.97791165
546.1,4059.3,-1,-1.8,2.2167837,26.6,8.6,0.97774431
544.1,4057.9,-2,-1.4,2.2079034,26.7,8.6,0.97766064
542.1,4056.6,-2,-1.3,2.1990829,26.9,8.6,0.97749331
542.1,4055.3,0,-1.3,2.1983781,27,8.6,0.97740964
546.1,4053.9,4,-1.4,2.2138348,27.2,8.6,0.9772423
542.1,4053.1,-4,-0.8,2.1971855,27.3,8.6,0.97715863
178.3,4078.3,-363.8,25.2,0.72716089,27.4,8.6,0.97707497
176.2,4078.9,-2.1,0.6,0.71870218,27.4,8.6,0.97707497
177.1,4079,0.9,0.1,0.7223909,27.5,8.6,0.9769913
177.1,4079.1,0,0.1,0.72240861,27.5,8.6,0.9769913
176.1,4079.1,-1,0,0.71832951,27.6,8.6,0.97690763
176.1,4079.1,0,0,0.71832951,27.6,8.6,0.97690763
176.1,4079.1,0,0,0.71832951,27.7,8.6,0.97682396
172.1,4079.3,-4,0.2,0.70204753,27.7,8.6,0.97682396
178.1,4078.8,6,-0.5,0.72643428,27.8,8.6,0.97674029
26,4089.7,-152.1,10.9,0.1063322,27.8,8.6,0.97674029
29,4089.9,3,0.2,0.1186071,27.8,8.6,0.97674029
29,4090.2,0,0.3,0.1186158,27.8,8.6,0.97674029
25,4090.9,-4,0.7,0.1022725,27.8,8.6,0.97674029
27,4090.9,2,0,0.1104543,27.8,8.6,0.97674029
24,4091.3,-3,0.4,0.0981912,27.8,8.6,0.97674029
24,4091.6,0,0.3,0.0981984,27.8,8.6,0.97674029
24,4091.7,0,0.1,0.0982008,27.8,8.6,0.97674029
26,4091.7,2,0,0.1063842,27.9,8.6,0.97665663
20,4092.4,-6,0.7,0.081848,27.9,8.6,0.97665663
-360,4119.8,-380,27.4,-1.483128,27.8,8.6,0.97674029
-359.1,4121.4,0.9,1.6,-1.4799947,27.7,8.6,0.97682396
-366,4123.2,-6.9,1.8,-1.5090912,27.6,8.6,0.97690763
-358.1,4123.8,7.9,0.6,-1.4767328,27.5,8.6,0.9769913
-353,4124.4,5.1,0.6,-1.4559132,27.4,8.6,0.97707497
-420,4130.2,-67,5.8,-1.734684,27.2,8.6,0.9772423
-420,4131.3,0,1.1,-1.735146,27.1,8.6,0.97732597
-424,4132.6,-4,1.3,-1.7522224,27,8.6,0.97740964
-427,4133.8,-3,1.2,-1.7651326,26.9,8.6,0.97749331
-418,4134.1,9,0.3,-1.7280538,26.8,8.6,0.97757697
-422,4135.2,-4,1.1,-1.7450544,26.7,8.6,0.97766064
-422,4136.1,0,0.9,-1.7454342,26.5,8.6,0.97782798
-426,4137.1,-4,1,-1.7624046,26.4,8.6,0.97791165
-422,4137.7,4,0.6,-1.7461094,26.3,8.6,0.97799531
438,4076.2,860,-61.5,1.7853756,26.4,8.6,0.97791165
436,4073.5,-2,-2.7,1.776046,26.5,8.6,0.97782798
436.1,4071.6,0.1,-1.9,1.7756248,26.7,8.6,0.97766064
434.1,4070.1,-2,-1.5,1.7668304,26.8,8.6,0.97757697
434.1,4068.8,0,-1.3,1.7662661,26.9,8.6,0.97749331
438.1,4067.3,4,-1.5,1.7818841,27,8.6,0.97740964
436.1,4066.4,-2,-0.9,1.773357,27.1,8.6,0.97732597
433.1,4065.6,-3,-0.8,1.7608114,27.3,8.6,0.97715863
773.1,4040.2,340,-25.4,3.1234786,27.5,8.6,0.9769913
774,4037.9,0.9,-2.3,3.1253346,27.7,8.6,0.97682396
771.1,4036.3,-2.9,-1.6,3.1123909,27.9,8.6,0.97665663
774.1,4034.5,3,-1.8,3.1231065,28.1,8.6,0.97648929
176.1,4076,-598,41.5,0.7177836,28.2,8.6,0.97640562
172.2,4077.3,-3.9,1.3,0.70211106,28.2,8.6,0.97640562
171.2,4077.8,-1,0.5,0.69811936,28.3,8.6,0.97632195
178.2,4077.6,7,-0.2,0.72662832,28.3,8.6,0.97632195
1525.1,3981.1,1346.9,-96.5,6.0715756,28.7,8.6,0.97598728
2871.1,3881.7,1346,-99.4,11.144749,29.5,8.6,0.97531794
2873.3,3873.6,2.2,-8.1,11.130015,30.3,8.6,0.97464859
2877.3,3867.1,4,-6.5,11.126807,31.1,8.6,0.97397925
2875.3,3862,-2,-5.1,11.104409,31.9,8.6,0.97330991
2880.3,3856.9,5,-5.1,11.109029,32.7,8.6,0.97264056
2871.3,3853.2,-9,-3.7,11.063693,33.5,8.6,0.97197122
2870.3,3849.2,-1,-4,11.048359,34.3,8.6,0.97130187
2924.2,3841.9,53.9,-7.3,11.234484,35.1,8.6,0.97063253
2925.3,3838.2,1.1,-3.7,11.227886,36,8.6,0.96987952
1868.3,3907.6,-1057,69.4,7.3005691,36.5,8.6,0.96946118
1858.2,3907.9,-10.1,0.3,7.2616598,37,8.6,0.96904284
1015.2,3965.8,-843,57.9,4.0260802,37.3,8.6,0.96879183
165.3,4026.9,-849.9,61.1,0.66564657,37.3,8.6,0.96879183
163.2,4030.4,-2.1,3.5,0.65776128,37.4,8.6,0.96870817
162.2,4033,-1,2.6,0.6541526,37.4,8.6,0.96870817
163.1,4034.9,0.9,1.9,0.65809219,37.5,8.6,0.9686245
1430.1,3947.6,1267,-87.3,5.6454628,37.9,8.6,0.96828983
1426.2,3945.1,-3.9,-2.5,5.6265016,38.3,8.6,0.96795515
1435.1,3942.6,8.9,-2.5,5.6580253,38.7,8.6,0.96762048
1427.2,3941.6,-7.9,-1,5.6254515,39,8.6,0.96736948
1431.1,3939.9,3.9,-1.7,5.6383909,39.4,8.6,0.96703481
1434.1,3938.5,3,-1.4,5.6482028,39.8,8.6,0.96670013
1428.2,3937.7,-5.9,-0.8,5.6238231,40.2,8.6,0.96636546
1431.1,3936.3,2.9,-1.4,5.6332389,40.6,8.6,0.96603079
1690.1,3917.2,259,-19.1,6.6204597,41.1,8.6,0.96561245
1682.1,3916,-8,-1.2,6.5871036,41.6,8.6,0.96519411
1683.1,3914.3,1,-1.7,6.5881583,42,8.6,0.96485944
1692.1,3912.3,9,-2,6.6200028,42.5,8.6,0.9644411
1690.1,3911,-2,-1.3,6.6099811,43,8.6,0.96402276
1691.1,3909.6,1,-1.4,6.6115246,43.5,8.6,0.96360442
203.2,4012.2,-1487.9,102.6,0.81527904,43.5,8.6,0.96360442
211.1,4015,7.9,2.8,0.8475665,43.6,8.6,0.96352075
205.2,4017.6,-5.9,2.6,0.82441152,43.6,8.6,0.96352075
206.1,4019.3,0.9,1.7,0.82837773,43.7,8.6,0.96343708
203.1,4021,-3,1.7,0.8166651,43.7,8.6,0.96343708
203.1,4022.2,0,1.2,0.81690882,43.8,8.6,0.96335341
202.1,4023.4,-1,1.2,0.81312914,43.8,8.6,0.96335341
204.1,4024.3,2,0.9,0.82135963,43.9,8.6,0.96326975
207.1,4025,3,0.7,0.8335775,44,8.6,0.96318608
203.1,4026.1,-4,1.1,0.81770091,44,8.6,0.96318608
2507.1,3866.4,2304,-159.7,9.6934514,44.7,8.6,0.9626004
2508.2,3860,1.1,-6.4,9.681652,45.4,8.6,0.96201473
2508.2,3855.5,0,-4.5,9.6703651,46.1,8.6,0.96142905
2507.3,3851.7,-0.9,-3.8,9.6573674,46.8,8.6,0.96084337
160.2,4011.3,-2347.1,159.6,0.64261026,46.9,8.6,0.96075971
166.2,4014.8,6,3.5,0.66725976,46.9,8.6,0.96075971
166.1,4017.3,-0.1,2.5,0.66727353,46.9,8.6,0.96075971
168.1,4019.1,2,1.8,0.67561071,47,8.6,0.96067604
167.2,4020.7,-0.9,1.6,0.67226104,47,8.6,0.96067604
165.1,4022.1,-2.1,1.4,0.66404871,47.1,8.6,0.96059237
160.2,4023.6,-4.9,1.5,0.64458072,47.1,8.6,0.96059237
161.1,4024.6,0.9,1,0.64836306,47.2,8.6,0.9605087
162.2,4025.5,1.1,0.9,0.6529361,47.2,8.6,0.9605087
163.1,4026.3,0.9,0.8,0.65668953,47.3,8.6,0.96042503
2328.1,3876.5,2165,-149.8,9.0248797,47.9,8.6,0.95992303
2327.2,3870.6,-0.9,-5.9,9.0076603,48.6,8.6,0.95933735
2326.3,3866.5,-0.9,-4.1,8.9946389,49.2,8.6,0.95883534
2328.3,3862.8,2,-3.7,8.9937572,49.8,8.6,0.95833333
2328.2,3859.9,-0.1,-2.9,8.9866192,50.5,8.6,0.95774766
2330.3,3857,2.1,-2.9,8.9879671,51.1,8.6,0.95724565
2332.2,3854.5,1.9,-2.5,8.9894649,51.8,8.6,0.95665997
