Repository: wgc-share/multi-temp-condition-battery-cycle-data

# Temperature-Aware SOC Estimation Dataset

This dataset contains processed lithium-ion battery discharge segments for state-of-charge (SOC) estimation under multiple temperatures and operating conditions. The measurements were collected using 18650-type LiNi0.6Co0.2Mn0.2O2 cells on a programmable battery test platform.

## File structure

```text
random/
  10C/
  15-20C/
  25C/
  30-35C/
  40C/

detailed/
  10C/
  15-20C/
  25C/
  30-35C/
  40C/
```

The `random` directory contains Staircase, Congested, Highway, and Urban current-profile families. The `detailed` directory contains US06-HWY, HWFET, REP05, EUDC, DST, ARTERIAL, UDDS, SC03, LA92, NYCC, NUREMBERG, and MANHATTAN profiles.

File: random/10C/random_urban_cycle301_cap1349p5mAh.csv (part 1 of 9)
Current(mA),Voltage(mV),dI(mA),dV(mV),Power(W),RawCapacity(mAh),T(C),SOC
0,4195.3,0,0,0,0,8.6,1
0,4194.4,0,-0.9,0,0,8.6,1
0,4193.8,0,-0.6,0,0,8.6,1
0,4193.3,0,-0.5,0,0,8.6,1
0,4192.9,0,-0.4,0,0,8.6,1
0,4192.5,0,-0.4,0,0,8.6,1
0,4192.1,0,-0.4,0,0,8.6,1
0,4191.8,0,-0.3,0,0,8.6,1
0,4191.5,0,-0.3,0,0,8.6,1
0,4191.2,0,-0.3,0,0,8.6,1
0,4190.9,0,-0.3,0,0,8.6,1
0,4190.7,0,-0.2,0,0,8.6,1
0,4190.4,0,-0.3,0,0,8.6,1
0,4190.1,0,-0.3,0,0,8.6,1
0,4189.9,0,-0.2,0,0,8.6,1
0,4189.6,0,-0.3,0,0,8.6,1
0,4189.4,0,-0.2,0,0,8.6,1
0,4189.2,0,-0.2,0,0,8.6,1
0,4188.9,0,-0.3,0,0,8.6,1
0,4188.7,0,-0.2,0,0,8.6,1
0,4188.5,0,-0.2,0,0,8.6,1
0,4188.3,0,-0.2,0,0,8.6,1
0,4188.1,0,-0.2,0,0,8.6,1
0,4187.9,0,-0.2,0,0,8.6,1
0,4187.7,0,-0.2,0,0,8.6,1
0,4187.5,0,-0.2,0,0,8.6,1
0,4187.3,0,-0.2,0,0,8.6,1
0,4187.1,0,-0.2,0,0,8.6,1
0,4186.9,0,-0.2,0,0,8.6,1
0,4186.8,0,-0.1,0,0,8.6,1
0,4186.6,0,-0.2,0,0,8.6,1
0,4186.4,0,-0.2,0,0,8.6,1
0,4186.3,0,-0.1,0,0,8.6,1
0,4186.1,0,-0.2,0,0,8.6,1
0,4185.9,0,-0.2,0,0,8.6,1
0,4185.7,0,-0.2,0,0,8.6,1
0,4185.6,0,-0.1,0,0,8.6,1
0,4185.5,0,-0.1,0,0,8.6,1
0,4185.3,0,-0.2,0,0,8.6,1
0,4185.1,0,-0.2,0,0,8.6,1
0,4185,0,-0.1,0,0,8.6,1
0,4184.8,0,-0.2,0,0,8.6,1
0,4184.7,0,-0.1,0,0,8.6,1
0,4184.5,0,-0.2,0,0,8.6,1
0,4184.4,0,-0.1,0,0,8.6,1
0,4184.2,0,-0.2,0,0,8.6,1
0,4184.1,0,-0.1,0,0,8.6,1
0,4184,0,-0.1,0,0,8.6,1
0,4183.8,0,-0.2,0,0,8.6,1
0,4183.6,0,-0.2,0,0,8.6,1
0,4183.5,0,-0.1,0,0,8.6,1
0,4183.4,0,-0.1,0,0,8.6,1
0,4183.2,0,-0.2,0,0,8.6,1
0,4183.1,0,-0.1,0,0,8.6,1
0,4183,0,-0.1,0,0,8.6,1
0,4182.8,0,-0.2,0,0,8.6,1
0,4182.7,0,-0.1,0,0,8.6,1
0,4182.6,0,-0.1,0,0,8.6,1
0,4182.4,0,-0.2,0,0,8.6,1
0,4182.3,0,-0.1,0,0,8.6,1
0,4182.2,0,-0.1,0,0,8.6,1
0,4182.1,0,-0.1,0,0,8.6,1
0,4182,0,-0.1,0,0,8.6,1
0,4181.8,0,-0.2,0,0,8.6,1
0,4181.7,0,-0.1,0,0,8.6,1
0,4181.5,0,-0.2,0,0,8.6,1
0,4181.4,0,-0.1,0,0,8.6,1
0,4181.3,0,-0.1,0,0,8.6,1
0,4181.2,0,-0.1,0,0,8.6,1
0,4181.1,0,-0.1,0,0,8.6,1
0,4181,0,-0.1,0,0,8.6,1
0,4180.9,0,-0.1,0,0,8.6,1
0,4180.8,0,-0.1,0,0,8.6,1
0,4180.6,0,-0.2,0,0,8.6,1
0,4180.5,0,-0.1,0,0,8.6,1
0,4180.4,0,-0.1,0,0,8.6,1
0,4180.3,0,-0.1,0,0,8.6,1
0,4180.1,0,-0.2,0,0,8.6,1
0,4180.1,0,0,0,0,8.6,1
0,4179.9,0,-0.2,0,0,8.6,1
0,4179.9,0,0,0,0,8.6,1
0,4179.7,0,-0.2,0,0,8.6,1
0,4179.6,0,-0.1,0,0,8.6,1
0,4179.5,0,-0.1,0,0,8.6,1
0,4179.4,0,-0.1,0,0,8.6,1
0,4179.3,0,-0.1,0,0,8.6,1
0,4179.2,0,-0.1,0,0,8.6,1
0,4179.1,0,-0.1,0,0,8.6,1
0,4179,0,-0.1,0,0,8.6,1
0,4178.9,0,-0.1,0,0,8.6,1
0,4178.8,0,-0.1,0,0,8.6,1
0,4178.7,0,-0.1,0,0,8.6,1
0,4178.6,0,-0.1,0,0,8.6,1
0,4178.5,0,-0.1,0,0,8.6,1
0,4178.4,0,-0.1,0,0,8.6,1
0,4178.3,0,-0.1,0,0,8.6,1
0,4178.2,0,-0.1,0,0,8.6,1
0,4178.1,0,-0.1,0,0,8.6,1
0,4178,0,-0.1,0,0,8.6,1
0,4177.9,0,-0.1,0,0,8.6,1
0,4177.8,0,-0.1,0,0,8.6,1
0,4177.7,0,-0.1,0,0,8.6,1
0,4177.6,0,-0.1,0,0,8.6,1
0,4177.5,0,-0.1,0,0,8.6,1
0,4177.4,0,-0.1,0,0,8.6,1
0,4177.3,0,-0.1,0,0,8.6,1
0,4177.2,0,-0.1,0,0,8.6,1
0,4177.1,0,-0.1,0,0,8.6,1
0,4177.1,0,0,0,0,8.6,1
0,4177,0,-0.1,0,0,8.6,1
0,4176.9,0,-0.1,0,0,8.6,1
0,4176.7,0,-0.2,0,0,8.6,1
0,4176.7,0,0,0,0,8.6,1
0,4176.6,0,-0.1,0,0,8.6,1
0,4176.5,0,-0.1,0,0,8.6,1
0,4176.4,0,-0.1,0,0,8.6,1
0,4176.4,0,0,0,0,8.6,1
0,4176.3,0,-0.1,0,0,8.6,1
0,4176.2,0,-0.1,0,0,8.6,1
0,4176.1,0,-0.1,0,0,8.6,1
0,4176,0,-0.1,0,0,8.6,1
0,4175.9,0,-0.1,0,0,8.6,1
0,4175.8,0,-0.1,0,0,8.6,1
0,4175.7,0,-0.1,0,0,8.6,1
0,4175.7,0,0,0,0,8.6,1
0,4175.6,0,-0.1,0,0,8.6,1
0,4175.5,0,-0.1,0,0,8.6,1
0,4175.4,0,-0.1,0,0,8.6,1
0,4175.3,0,-0.1,0,0,8.6,1
0,4175.2,0,-0.1,0,0,8.6,1
0,4175.2,0,0,0,0,8.6,1
0,4175.1,0,-0.1,0,0,8.6,1
0,4175,0,-0.1,0,0,8.6,1
0,4174.9,0,-0.1,0,0,8.6,1
0,4174.8,0,-0.1,0,0,8.6,1
0,4174.7,0,-0.1,0,0,8.6,1
0,4174.7,0,0,0,0,8.6,1
0,4174.6,0,-0.1,0,0,8.6,1
0,4174.5,0,-0.1,0,0,8.6,1
0,4174.4,0,-0.1,0,0,8.6,1
0,4174.4,0,0,0,0,8.6,1
0,4174.3,0,-0.1,0,0,8.6,1
0,4174.2,0,-0.1,0,0,8.6,1
0,4174.1,0,-0.1,0,0,8.6,1
0,4174,0,-0.1,0,0,8.6,1
0,4173.9,0,-0.1,0,0,8.6,1
0,4173.8,0,-0.1,0,0,8.6,1
0,4173.8,0,0,0,0,8.6,1
0,4173.7,0,-0.1,0,0,8.6,1
0,4173.6,0,-0.1,0,0,8.6,1
0,4173.5,0,-0.1,0,0,8.6,1
0,4173.5,0,0,0,0,8.6,1
0,4173.4,0,-0.1,0,0,8.6,1
0,4173.3,0,-0.1,0,0,8.6,1
0,4173.2,0,-0.1,0,0,8.6,1
0,4173.2,0,0,0,0,8.6,1
0,4173.1,0,-0.1,0,0,8.6,1
0,4173,0,-0.1,0,0,8.6,1
0,4173,0,0,0,0,8.6,1
0,4172.9,0,-0.1,0,0,8.6,1
0,4172.9,0,0,0,0,8.6,1
0,4172.7,0,-0.2,0,0,8.6,1
0,4172.7,0,0,0,0,8.6,1
0,4172.6,0,-0.1,0,0,8.6,1
0,4172.6,0,0,0,0,8.6,1
0,4172.5,0,-0.1,0,0,8.6,1
0,4172.4,0,-0.1,0,0,8.6,1
0,4172.3,0,-0.1,0,0,8.6,1
0,4172.3,0,0,0,0,8.6,1
0,4172.2,0,-0.1,0,0,8.6,1
0,4172.1,0,-0.1,0,0,8.6,1
0,4172,0,-0.1,0,0,8.6,1
0,4172,0,0,0,0,8.6,1
0,4171.9,0,-0.1,0,0,8.6,1
0,4171.8,0,-0.1,0,0,8.6,1
0,4171.7,0,-0.1,0,0,8.6,1
0,4171.7,0,0,0,0,8.6,1
0,4171.6,0,-0.1,0,0,8.6,1
0,4171.6,0,0,0,0,8.6,1
0,4171.5,0,-0.1,0,0,8.6,1
0,4171.4,0,-0.1,0,0,8.6,1
0,4171.3,0,-0.1,0,0,8.6,1
0,4171.3,0,0,0,0,8.6,1
0,4171.2,0,-0.1,0,0,8.6,1
0,4171.1,0,-0.1,0,0,8.6,1
0,4171,0,-0.1,0,0,8.6,1
0,4171,0,0,0,0,8.6,1
0,4171,0,0,0,0,8.6,1
0,4170.9,0,-0.1,0,0,8.6,1
0,4170.8,0,-0.1,0,0,8.6,1
0,4170.8,0,0,0,0,8.6,1
0,4170.7,0,-0.1,0,0,8.6,1
0,4170.7,0,0,0,0,8.6,1
0,4170.6,0,-0.1,0,0,8.6,1
0,4170.5,0,-0.1,0,0,8.6,1
0,4170.4,0,-0.1,0,0,8.6,1
0,4170.4,0,0,0,0,8.6,1
0,4170.3,0,-0.1,0,0,8.6,1
0,4170.2,0,-0.1,0,0,8.6,1
0,4170.2,0,0,0,0,8.6,1
0,4170.1,0,-0.1,0,0,8.6,1
0,4170.1,0,0,0,0,8.6,1
0,4170,0,-0.1,0,0,8.6,1
0,4169.9,0,-0.1,0,0,8.6,1
0,4169.9,0,0,0,0,8.6,1
0,4169.8,0,-0.1,0,0,8.6,1
0,4169.8,0,0,0,0,8.7,1
0,4169.7,0,-0.1,0,0,8.6,1
0,4169.6,0,-0.1,0,0,8.6,1
0,4169.5,0,-0.1,0,0,8.6,1
0,4169.5,0,0,0,0,8.7,1
0,4169.4,0,-0.1,0,0,8.7,1
0,4169.4,0,0,0,0,8.6,1
0,4169.3,0,-0.1,0,0,8.6,1
0,4169.2,0,-0.1,0,0,8.7,1
0,4169.2,0,0,0,0,8.6,1
0,4169.1,0,-0.1,0,0,8.6,1
0,4169.1,0,0,0,0,8.7,1
0,4169,0,-0.1,0,0,8.6,1
0,4169,0,0,0,0,8.6,1
0,4168.9,0,-0.1,0,0,8.6,1
0,4168.8,0,-0.1,0,0,8.6,1
0,4168.8,0,0,0,0,8.6,1
0,4168.7,0,-0.1,0,0,8.6,1
0,4168.7,0,0,0,0,8.6,1
0,4168.6,0,-0.1,0,0,8.6,1
0,4168.5,0,-0.1,0,0,8.6,1
0,4168.5,0,0,0,0,8.6,1
0,4168.4,0,-0.1,0,0,8.6,1
0,4168.4,0,0,0,0,8.6,1
0,4168.3,0,-0.1,0,0,8.6,1
0,4168.3,0,0,0,0,8.6,1
0,4168.2,0,-0.1,0,0,8.6,1
0,4168.1,0,-0.1,0,0,8.6,1
0,4168.1,0,0,0,0,8.6,1
0,4168,0,-0.1,0,0,8.6,1
0,4168,0,0,0,0,8.6,1
0,4167.9,0,-0.1,0,0,8.6,1
0,4167.8,0,-0.1,0,0,8.6,1
0,4167.8,0,0,0,0,8.6,1
0,4167.8,0,0,0,0,8.6,1
0,4167.7,0,-0.1,0,0,8.6,1
0,4167.6,0,-0.1,0,0,8.6,1
0,4167.6,0,0,0,0,8.6,1
0,4167.5,0,-0.1,0,0,8.6,1
0,4167.5,0,0,0,0,8.6,1
0,4167.4,0,-0.1,0,0,8.6,1
0,4167.3,0,-0.1,0,0,8.6,1
0,4167.3,0,0,0,0,8.6,1
0,4167.2,0,-0.1,0,0,8.6,1
0,4167.2,0,0,0,0,8.6,1
0,4167.1,0,-0.1,0,0,8.6,1
0,4167.1,0,0,0,0,8.6,1
0,4167,0,-0.1,0,0,8.6,1
0,4167,0,0,0,0,8.6,1
0,4166.9,0,-0.1,0,0,8.6,1
0,4166.9,0,0,0,0,8.6,1
0,4166.8,0,-0.1,0,0,8.6,1
0,4166.7,0,-0.1,0,0,8.6,1
0,4166.7,0,0,0,0,8.6,1
0,4166.7,0,0,0,0,8.6,1
0,4166.6,0,-0.1,0,0,8.6,1
0,4166.5,0,-0.1,0,0,8.6,1
0,4166.5,0,0,0,0,8.6,1
0,4166.4,0,-0.1,0,0,8.6,1
0,4166.4,0,0,0,0,8.6,1
0,4166.3,0,-0.1,0,0,8.6,1
0,4166.3,0,0,0,0,8.6,1
0,4166.2,0,-0.1,0,0,8.6,1
0,4166.2,0,0,0,0,8.6,1
0,4166.1,0,-0.1,0,0,8.6,1
0,4166.1,0,0,0,0,8.6,1
0,4166,0,-0.1,0,0,8.6,1
0,4166,0,0,0,0,8.6,1
0,4165.9,0,-0.1,0,0,8.6,1
0,4165.9,0,0,0,0,8.6,1
0,4165.8,0,-0.1,0,0,8.6,1
0,4165.7,0,-0.1,0,0,8.6,1
0,4165.7,0,0,0,0,8.6,1
0,4165.6,0,-0.1,0,0,8.6,1
0,4165.6,0,0,0,0,8.6,1
0,4165.6,0,0,0,0,8.6,1
0,4165.5,0,-0.1,0,0,8.6,1
0,4165.5,0,0,0,0,8.6,1
0,4165.4,0,-0.1,0,0,8.6,1
0,4165.3,0,-0.1,0,0,8.6,1
0,4165.3,0,0,0,0,8.6,1
0,4165.2,0,-0.1,0,0,8.6,1
0,4165.2,0,0,0,0,8.6,1
0,4165.2,0,0,0,0,8.6,1
0,4165.1,0,-0.1,0,0,8.6,1
0,4165.1,0,0,0,0,8.6,1
0,4165,0,-0.1,0,0,8.6,1
0,4165,0,0,0,0,8.6,1
0,4164.9,0,-0.1,0,0,8.6,1
0,4164.9,0,0,0,0,8.6,1
0,4164.8,0,-0.1,0,0,8.6,1
0,4164.7,0,-0.1,0,0,8.6,1
0,4164.7,0,0,0,0,8.6,1
0,4164.7,0,0,0,0,8.6,1
0,4164.6,0,-0.1,0,0,8.6,1
3,4164.3,3,-0.3,0.0124929,0,8.6,1
7,4163.8,4,-0.5,0.0291466,0,8.6,1
18,4162.9,11,-0.9,0.0749322,0,8.6,1
26,4162.1,8,-0.8,0.1082146,0,8.6,1
37,4161.1,11,-1,0.1539607,0,8.6,1
42,4160.4,5,-0.7,0.1747368,0,8.6,1
45,4159.9,3,-0.5,0.1871955,0,8.6,1
54,4159,9,-0.9,0.224586,0.1,8.6,0.99992578
61,4158.1,7,-0.9,0.2536441,0.1,8.6,0.99992578
58,4158,-3,-0.1,0.241164,0.1,8.6,0.99992578
62,4157.4,4,-0.6,0.2577588,0.1,8.6,0.99992578
60,4157.2,-2,-0.2,0.249432,0.1,8.6,0.99992578
59,4157,-1,-0.2,0.245263,0.1,8.6,0.99992578
53,4157.2,-6,0.2,0.2203316,0.2,8.6,0.99985155
61,4156.4,8,-0.8,0.2535404,0.2,8.6,0.99985155
56,4156.5,-5,0.1,0.232764,0.2,8.6,0.99985155
55,4156.4,-1,-0.1,0.228602,0.2,8.6,0.99985155
56,4156.1,1,-0.3,0.2327416,0.2,8.6,0.99985155
57,4155.8,1,-0.3,0.2368806,0.2,8.6,0.99985155
53,4155.9,-4,0.1,0.2202627,0.3,8.6,0.99977733
63,4155,10,-0.9,0.261765,0.3,8.6,0.99977733
62,4154.8,-1,-0.2,0.2575976,0.3,8.6,0.99977733
64,4154.4,2,-0.4,0.2658816,0.3,8.6,0.99977733
55,4154.8,-9,0.4,0.228514,0.3,8.6,0.99977733
56,4154.6,1,-0.2,0.2326576,0.3,8.6,0.99977733
55,4154.5,-1,-0.1,0.2284975,0.4,8.6,0.99970311
56,4154.3,1,-0.2,0.2326408,0.4,8.6,0.99970311
61,4153.7,5,-0.6,0.2533757,0.4,8.6,0.99970311
56,4153.9,-5,0.2,0.2326184,0.4,8.6,0.99970311
63,4153.2,7,-0.7,0.2616516,0.4,8.6,0.99970311
57,4153.4,-6,0.2,0.2367438,0.4,8.6,0.99970311
57,4153.3,0,-0.1,0.2367381,0.5,8.6,0.99962889
59,4153,2,-0.3,0.245027,0.5,8.6,0.99962889
63,4152.5,4,-0.5,0.2616075,0.5,8.6,0.99962889
61,4152.4,-2,-0.1,0.2532964,0.5,8.6,0.99962889
61,4152.2,0,-0.2,0.2532842,0.5,8.6,0.99962889
53,4152.6,-8,0.4,0.2200878,0.5,8.6,0.99962889
58,4152.2,5,-0.4,0.2408276,0.6,8.6,0.99955466
61,4151.8,3,-0.4,0.2532598,0.6,8.6,0.99955466
65,4151.3,4,-0.5,0.2698345,0.6,8.6,0.99955466
61,4151.4,-4,0.1,0.2532354,0.6,8.6,0.99955466
61,4151.2,0,-0.2,0.2532232,0.6,8.6,0.99955466
59,4151.2,-2,0,0.2449208,0.6,8.6,0.99955466
63,4150.8,4,-0.4,0.2615004,0.7,8.6,0.99948044
62,4150.6,-1,-0.2,0.2573372,0.7,8.6,0.99948044
54,4151.1,-8,0.5,0.2241594,0.7,8.6,0.99948044
60,4150.6,6,-0.5,0.249036,0.7,8.6,0.99948044
54,4150.9,-6,0.3,0.2241486,0.7,8.6,0.99948044
58,4150.4,4,-0.5,0.2407232,0.7,8.6,0.99948044
52,4150.8,-6,0.4,0.2158416,0.7,8.6,0.99948044
61,4150,9,-0.8,0.25315,0.8,8.6,0.99940622
63,4149.7,2,-0.3,0.2614311,0.8,8.6,0.99940622
64,4149.4,1,-0.3,0.2655616,0.8,8.6,0.99940622
58,4149.6,-6,0.2,0.2406768,0.8,8.6,0.99940622
58,4149.5,0,-0.1,0.240671,0.8,8.6,0.99940622
58,4149.4,0,-0.1,0.2406652,0.8,8.6,0.99940622
60,4149.2,2,-0.2,0.248952,0.9,8.6,0.999332
55,4149.4,-5,0.2,0.228217,0.9,8.6,0.999332
58,4149,3,-0.4,0.240642,0.9,8.6,0.999332
54,4149.2,-4,0.2,0.2240568,0.9,8.6,0.999332
59,4148.7,5,-0.5,0.2447733,0.9,8.6,0.999332
59,4148.6,0,-0.1,0.2447674,0.9,8.6,0.999332
61,4148.3,2,-0.3,0.2530463,1,8.6,0.99925777
57,4148.4,-4,0.1,0.2364588,1,8.6,0.99925777
59,4148.1,2,-0.3,0.2447379,1,8.6,0.99925777
54,4148.4,-5,0.3,0.2240136,1,8.6,0.99925777
53,4148.4,-1,0,0.2198652,1,8.6,0.99925777
61,4147.7,8,-0.7,0.2530097,1,8.6,0.99925777
58,4147.7,-3,0,0.2405666,1.1,8.6,0.99918355
55,4147.8,-3,0.1,0.228129,1.1,8.6,0.99918355
55,4147.7,0,-0.1,0.2281235,1.1,8.6,0.99918355
56,4147.6,1,-0.1,0.2322656,1.1,8.6,0.99918355
54,4147.6,-2,0,0.2239704,1.1,8.6,0.99918355
58,4147.2,4,-0.4,0.2405376,1.1,8.6,0.99918355
57,4147.1,-1,-0.1,0.2363847,1.1,8.6,0.99918355
56,4147,-1,-0.1,0.232232,1.2,8.6,0.99910933
57,4146.9,1,-0.1,0.2363733,1.2,8.6,0.99910933
61,4146.5,4,-0.4,0.2529365,1.2,8.6,0.99910933
58,4146.6,-3,0.1,0.2405028,1.2,8.6,0.99910933
58,4146.4,0,-0.2,0.2404912,1.2,8.6,0.99910933
58,4146.4,0,0,0.2404912,1.2,8.6,0.99910933
55,4146.4,-3,0,0.228052,1.3,8.6,0.99903511
61,4145.9,6,-0.5,0.2528999,1.3,8.6,0.99903511
59,4145.9,-2,0,0.2446081,1.3,8.6,0.99903511
59,4145.8,0,-0.1,0.2446022,1.3,8.6,0.99903511
60,4145.6,1,-0.2,0.248736,1.3,8.6,0.99903511
57,4145.7,-3,0.1,0.2363049,1.3,8.6,0.99903511
56,4145.7,-1,0,0.2321592,1.4,8.6,0.99896088
60,4145.3,4,-0.4,0.248718,1.4,8.6,0.99896088
58,4145.2,-2,-0.1,0.2404216,1.4,8.6,0.99896088
60,4145.1,2,-0.1,0.248706,1.4,8.6,0.99896088
58,4145,-2,-0.1,0.24041,1.4,8.6,0.99896088
58,4144.9,0,-0.1,0.2404042,1.4,8.6,0.99896088
58,4144.8,0,-0.1,0.2403984,1.5,8.6,0.99888666
58,4144.7,0,-0.1,0.2403926,1.5,8.6,0.99888666
55,4144.8,-3,0.1,0.227964,1.5,8.6,0.99888666
61,4144.3,6,-0.5,0.2528023,1.5,8.6,0.99888666
54,4144.7,-7,0.4,0.2238138,1.5,8.6,0.99888666
54,4144.6,0,-0.1,0.2238084,1.5,8.6,0.99888666
53,4144.6,-1,0,0.2196638,1.5,8.6,0.99888666
56,4144.3,3,-0.3,0.2320808,1.6,8.6,0.99881244
51,4144.6,-5,0.3,0.2113746,1.6,8.6,0.99881244
53,4144.4,2,-0.2,0.2196532,1.6,8.6,0.99881244
56,4144,3,-0.4,0.232064,1.6,8.6,0.99881244
60,4143.6,4,-0.4,0.248616,1.6,8.6,0.99881244
62,4143.4,2,-0.2,0.2568908,1.6,8.6,0.99881244
57,4143.6,-5,0.2,0.2361852,1.7,8.6,0.99873822
58,4143.4,1,-0.2,0.2403172,1.7,8.6,0.99873822
58,4143.3,0,-0.1,0.2403114,1.7,8.6,0.99873822
58,4143.2,0,-0.1,0.2403056,1.7,8.6,0.99873822
59,4143,1,-0.2,0.244437,1.7,8.6,0.99873822
56,4143.1,-3,0.1,0.2320136,1.7,8.6,0.99873822
59,4142.8,3,-0.3,0.2444252,1.8,8.6,0.99866399
54,4143.1,-5,0.3,0.2237274,1.8,8.6,0.99866399
51,4143.3,-3,0.2,0.2113083,1.8,8.6,0.99866399
54,4143,3,-0.3,0.223722,1.8,8.6,0.99866399
62,4142.3,8,-0.7,0.2568226,1.8,8.6,0.99866399
56,4142.6,-6,0.3,0.2319856,1.8,8.6,0.99866399
55,4142.5,-1,-0.1,0.2278375,1.8,8.6,0.99866399
55,4142.5,0,0,0.2278375,1.9,8.6,0.99858977
65,4141.6,10,-0.9,0.269204,1.9,8.6,0.99858977
57,4142.1,-8,0.5,0.2360997,1.9,8.6,0.99858977
57,4142,0,-0.1,0.236094,1.9,8.6,0.99858977
54,4142.2,-3,0.2,0.2236788,1.9,8.6,0.99858977
60,4141.6,6,-0.6,0.248496,1.9,8.6,0.99858977
52,4142.1,-8,0.5,0.2153892,2,8.6,0.99851555
55,4141.8,3,-0.3,0.227799,2,8.6,0.99851555
56,4141.7,1,-0.1,0.2319352,2,8.6,0.99851555
58,4141.4,2,-0.3,0.2402012,2,8.6,0.99851555
56,4141.5,-2,0.1,0.231924,2,8.6,0.99851555
59,4141.2,3,-0.3,0.2443308,2,8.6,0.99851555
53,4141.5,-6,0.3,0.2194995,2.1,8.6,0.99844133
56,4141.2,3,-0.3,0.2319072,2.1,8.6,0.99844133
53,4141.4,-3,0.2,0.2194942,2.1,8.6,0.99844133
59,4140.8,6,-0.6,0.2443072,2.1,8.6,0.99844133
60,4140.6,1,-0.2,0.248436,2.1,8.6,0.99844133
59,4140.6,-1,0,0.2442954,2.1,8.6,0.99844133
167.2,4132.6,108.2,-8,0.69097072,2.2,8.6,0.9983671
275.1,4123.8,107.9,-8.8,1.1344574,2.3,8.6,0.99829288
384.1,4114.5,109,-9.3,1.5803794,2.4,8.6,0.99821866
500.1,4104.2,116,-10.3,2.0525104,2.5,8.6,0.99814444
491.1,4102.7,-9,-1.5,2.014836,2.6,8.6,0.99807021
494.1,4100.7,3,-2,2.0261559,2.8,8.6,0.99792177
490,4099.4,-4.1,-1.3,2.008706,2.9,8.6,0.99784755
496.1,4097.6,6.1,-1.8,2.0328194,3,8.6,0.99777332
488.1,4096.7,-8,-0.9,1.9995993,3.2,8.6,0.99762488
497.1,4094.9,9,-1.8,2.0355748,3.3,8.6,0.99755066
493,4094,-4.1,-0.9,2.018342,3.5,8.6,0.99740221
500.1,4092.3,7.1,-1.7,2.0465592,3.6,8.6,0.99732799
498.1,4091.3,-2,-1,2.0378765,3.7,8.6,0.99725377
494.1,4090.5,-4,-0.8,2.021116,3.9,8.6,0.99710532
497,4089.3,2.9,-1.2,2.0323821,4,8.6,0.9970311
1203,4038.5,706,-50.8,4.8583155,4.3,8.6,0.99680843
1204.1,4033.9,1.1,-4.6,4.857219,4.7,8.6,0.99651154
1200,4030.7,-4.1,-3.2,4.83684,5,8.6,0.99628887
1207.1,4027.3,7.1,-3.4,4.8613538,5.3,8.6,0.99606621
1206.1,4024.6,-1,-2.7,4.8540701,5.7,8.6,0.99576932
1207,4022.1,0.9,-2.5,4.8546747,6,8.6,0.99554665
1200,4020.2,-7,-1.9,4.82424,6.3,8.6,0.99532398
1205.1,4017.8,5.1,-2.4,4.8418508,6.7,8.6,0.99502709
1201,4016,-4.1,-1.8,4.823216,7,8.6,0.99480442
1201,4014.1,0,-1.9,4.8209341,7.4,8.6,0.99450753
1201,4012.3,0,-1.8,4.8187723,7.7,8.6,0.99428487
1180.2,4011.9,-20.8,-0.4,4.7348444,8,8.6,0.9940622
1164.1,4011.5,-16.1,-0.4,4.6697871,8.3,8.6,0.99383953
1145,4011.2,-19.1,-0.3,4.592824,8.7,8.6,0.99354264
1120.2,4011.6,-24.8,0.4,4.4937943,9,8.6,0.99331997
1121.1,4010.2,0.9,-1.4,4.4958352,9.3,8.6,0.99309731
1122,4008.9,0.9,-1.3,4.4979858,9.6,8.6,0.99287464
1124,4007.5,2,-1.4,4.50443,9.9,8.6,0.99265197
1132.1,4005.7,8.1,-1.8,4.534853,10.2,8.6,0.9924293
1126.1,4004.9,-6,-0.8,4.5099179,10.5,8.6,0.99220664
1122.1,4004,-4,-0.9,4.4928884,10.8,8.6,0.99198397
1123.1,4002.8,1,-1.2,4.4955447,11.2,8.6,0.99168708
1127.9,4001.4,4.8,-1.4,4.5131791,11.5,8.6,0.99146441
1123.1,4000.6,-4.8,-0.8,4.4930739,11.8,8.6,0.99124174
1158.1,3997.2,35,-3.4,4.6291573,12.1,8.6,0.99101908
1201,3993.2,42.9,-4,4.7958332,12.4,8.6,0.99079641
1240.1,3989.3,39.1,-3.9,4.9471309,12.8,8.6,0.99049952
1289.1,3984.7,49,-4.6,5.1366768,13.1,8.6,0.99027685
1325.1,3980.9,36,-3.8,5.2750906,13.5,8.6,0.98997996
1361.1,3977.1,36,-3.8,5.4132308,13.9,8.6,0.98968307
1404,3972.8,42.9,-4.3,5.5778112,14.3,8.6,0.98938618
1403.1,3971.3,-0.9,-1.5,5.572131,14.7,8.6,0.98908929
1161.1,3985.8,-242,14.5,4.6279124,15,8.6,0.98886662
927.1,4000.9,-234,15.1,3.7092344,15.2,8.6,0.98871818
697.1,4016.4,-230,15.5,2.7998324,15.4,8.6,0.98856973
689.1,4017.6,-8,1.2,2.7685282,15.6,8.6,0.98842129
691.1,4017.9,2,0.3,2.7767707,15.8,8.6,0.98827284
694.1,4018,3,0.1,2.7888938,16,8.6,0.9881244
692.1,4018.3,-2,0.3,2.7810654,16.2,8.6,0.98797595
776.1,4012.7,84,-5.6,3.1142565,16.4,8.6,0.98782751
862.1,4006.7,86,-6,3.4541761,16.7,8.6,0.98760484
864,4006,1.9,-0.7,3.461184,16.9,8.6,0.98745639
867.1,4005.3,3.1,-0.7,3.4729956,17.1,8.6,0.98730795
861.1,4005.2,-6,-0.1,3.4488777,17.4,8.6,0.98708528
869.1,4004.3,8,-0.9,3.4801371,17.6,8.6,0.98693684
860,4004.4,-9.1,0.1,3.443784,17.9,8.6,0.98671417
862,4003.8,2,-0.6,3.4512756,18.1,8.6,0.98656572
864.1,4003.3,2.1,-0.5,3.4592515,18.3,8.6,0.98641728
759.1,4009.8,-105,6.5,3.0438392,18.5,8.6,0.98626883
651,4017,-108.1,7.2,2.615067,18.7,8.6,0.98612039
536.1,4024.9,-114.9,7.9,2.1577489,18.9,8.6,0.98597194
438.2,4032,-97.9,7.1,1.7668224,19,8.6,0.98589772
332.1,4039.8,-106.1,7.8,1.3416176,19.1,8.6,0.9858235
322.1,4041.4,-10,1.6,1.3017349,19.2,8.6,0.98574928
331.1,4041.6,9,0.2,1.3381738,19.3,8.6,0.98567505
331.1,4042.2,0,0.6,1.3383724,19.3,8.6,0.98567505
331.2,4042.7,0.1,0.5,1.3389422,19.4,8.6,0.98560083
324.1,4043.7,-7.1,1,1.3105632,19.5,8.6,0.98552661
334.1,4043.5,10,-0.2,1.3509334,19.6,8.6,0.98545239
250.1,4049.5,-84,6,1.0127799,19.7,8.6,0.98537816
185.1,4054.5,-65,5,0.75048795,19.7,8.6,0.98537816
104.2,4060.8,-80.9,6.3,0.42313536,19.8,8.6,0.98530394
36,4066.3,-68.2,5.5,0.1463868,19.8,8.6,0.98530394
-44,4073,-80,6.7,-0.179212,19.8,8.6,0.98530394
-38,4073.8,6,0.8,-0.1548044,19.8,8.6,0.98530394
-38,4074.9,0,1.1,-0.1548462,19.8,8.6,0.98530394
598.1,4033.1,636.1,-41.8,2.4121971,19.9,8.6,0.98522972
1250,3988.1,651.9,-45,4.985125,20.3,8.6,0.98493283
1248.2,3984.8,-1.8,-3.3,4.9738274,20.6,8.6,0.98471016
1244,3982.6,-4.2,-2.2,4.9543544,21,8.6,0.98441327
1248,3980.3,4,-2.3,4.9674144,21.3,8.6,0.9841906
1247,3978.7,-1,-1.6,4.9614389,21.7,8.6,0.98389371
1254,3976.6,7,-2.1,4.9866564,22,8.6,0.98367105
1244,3975.8,-10,-0.8,4.9458952,22.3,8.6,0.98344838
1242.1,3974.6,-1.9,-1.2,4.9368507,22.7,8.6,0.98315149
1250.1,3972.8,8,-1.8,4.9663973,23,8.6,0.98292882
1245.1,3971.9,-5,-0.9,4.9454127,23.4,8.6,0.98263193
1248.1,3970.6,3,-1.3,4.9557059,23.7,8.6,0.98240926
1249.1,3969.4,1,-1.2,4.9581775,24.1,8.6,0.98211237
1247.1,3968.6,-2,-0.8,4.9492411,24.4,8.6,0.98188971
1243.1,3967.8,-4,-0.8,4.9323722,24.8,8.6,0.98159282
1246,3966.6,2.9,-1.2,4.9423836,25.1,8.6,0.98137015
1247.1,3965.7,1.1,-0.9,4.9456245,25.5,8.6,0.98107326
1083.1,3975.6,-164,9.9,4.3059724,25.8,8.6,0.98085059
926.1,3985.5,-157,9.9,3.6909715,26,8.6,0.98070215
767.1,3995.9,-159,10.4,3.0652549,26.2,8.6,0.9805537
767.1,3996.3,0,0.4,3.0655617,26.4,8.6,0.98040525
765.1,3996.7,-2,0.4,3.0578752,26.7,8.6,0.98018259
763.1,3997,-2,0.3,3.0501107,26.9,8.6,0.98003414
761.1,3997.1,-2,0.1,3.0421928,27.1,8.6,0.9798857
767.1,3996.7,6,-0.4,3.0658686,27.3,8.6,0.97973725
763.2,3996.9,-3.9,0.2,3.0504341,27.5,8.6,0.97958881
700.1,4001,-63.1,4.1,2.8011001,27.7,8.6,0.97944036
647.1,4004.6,-53,3.6,2.5913767,27.9,8.6,0.97929192
586,4008.8,-61.1,4.2,2.3491568,28,8.6,0.97921769
527.1,4013,-58.9,4.2,2.1152523,28.2,8.6,0.97906925
463.1,4017.7,-64,4.7,1.8605969,28.3,8.6,0.97899503
464,4018.2,0.9,0.5,1.8644448,28.4,8.6,0.9789208
466.1,4018.5,2.1,0.3,1.8730229,28.6,8.6,0.97877236
463.9,4019,-2.2,0.5,1.8644141,28.7,8.6,0.97869814
468.1,4019,4.2,0,1.8812939,28.8,8.6,0.97862391
463.2,4019.7,-4.9,0.7,1.861925,29,8.6,0.97847547
462.1,4019.9,-1.1,0.2,1.8575958,29.1,8.6,0.97840125
462.1,4020.2,0,0.3,1.8577344,29.2,8.6,0.97832702
466,4020.1,3.9,-0.1,1.8733666,29.4,8.6,0.97817858
461.1,4020.7,-4.9,0.6,1.8539448,29.5,8.6,0.97810436
460,4020.9,-1.1,0.2,1.849614,29.6,8.6,0.97803013
458,4021.2,-2,0.3,1.8417096,29.7,8.6,0.97795591
462.1,4021.1,4.1,-0.1,1.8581503,29.9,8.6,0.97780747
465.3,4021,3.2,-0.1,1.8709713,30,8.6,0.97773324
2999.8,3857.6,2534.5,-163.4,11.572028,30.8,8.6,0.97713946
2995.9,3850.6,-3.9,-7,11.536013,31.7,8.6,0.97647146
2791,3858,-204.9,7.4,10.767678,32.4,8.6,0.9759519
2581.1,3867.4,-209.9,9.4,9.9821461,33.2,8.6,0.97535812
2372.2,3877.6,-208.9,10.2,9.1984427,33.8,8.7,0.97491279
2171.1,3888.1,-201.1,10.5,8.4414539,34.4,8.7,0.97446745
1957.2,3900.1,-213.9,12,7.6332757,35,8.7,0.97402212
1756.2,3911.7,-201,11.6,6.8697275,35.4,8.7,0.97372523
1761,3910.7,4.8,-1,6.8867427,35.9,8.7,0.97335412
1761.1,3909.9,0.1,-0.8,6.8857249,36.4,8.7,0.972983
1762.1,3908.9,1,-1,6.8878727,36.9,8.7,0.97261189
1756.1,3908.4,-6,-0.5,6.8635412,37.4,8.7,0.97224078
1761.1,3907.2,5,-1.2,6.8809699,37.9,8.7,0.97186967
1756.1,3906.5,-5,-0.7,6.8602047,38.4,8.7,0.97149855
1763.1,3905.1,7,-1.4,6.8850818,38.9,8.7,0.97112744
1757.1,3904.6,-6,-0.5,6.8607727,39.4,8.7,0.97075633
1757.1,3903.7,0,-0.9,6.8591913,39.8,8.7,0.97045944
1759,3902.7,1.9,-1,6.8648493,40.3,8.7,0.97008832
1756.1,3902.1,-2.9,-0.6,6.8524778,40.8,8.7,0.96971721
1762,3900.8,5.9,-1.3,6.8732096,41.3,8.7,0.9693461
1761.1,3900.1,-0.9,-0.7,6.8684661,41.8,8.7,0.96897499
1689.1,3903.9,-72,3.8,6.5940775,42.2,8.7,0.9686781
1622,3907.5,-67.1,3.6,6.337965,42.7,8.7,0.96830698
1548.1,3911.7,-73.9,4.2,6.0557028,43.1,8.7,0.96801009
1469.1,3916.4,-79,4.7,5.7535832,43.5,8.7,0.9677132
1401.2,3920.6,-67.9,4.2,5.4935447,43.9,8.7,0.96741631
1401.1,3920.5,-0.1,-0.1,5.4930126,44.3,8.7,0.96711942
1403,3920.2,1.9,-0.3,5.5000406,44.7,8.7,0.96682253
1403.1,3920,0.1,-0.2,5.500152,45.1,8.7,0.96652564
1402.1,3919.8,-1,-0.2,5.4959516,45.5,8.7,0.96622875
1404.1,3919.5,2,-0.3,5.5033699,45.9,8.7,0.96593186
1403.1,3919.2,-1,-0.3,5.4990295,46.3,8.7,0.96563497
1406.1,3918.7,3,-0.5,5.5100841,46.6,8.7,0.96541231
763.2,3959.4,-642.9,40.7,3.0218141,46.9,8.7,0.96518964
116.2,4002.2,-647,42.8,0.46505564,46.9,8.7,0.96518964
125.1,4004.5,8.9,2.3,0.50096295,46.9,8.7,0.96518964
119.1,4007.1,-6,2.6,0.47724561,47,8.7,0.96511542
123.2,4008.7,4.1,1.6,0.49387184,47,8.7,0.96511542
120,4010.5,-3.2,1.8,0.48126,47,8.7,0.96511542
121.1,4011.9,1.1,1.4,0.48584109,47.1,8.7,0.96504119
121.2,4013.2,0.1,1.3,0.48639984,47.1,8.7,0.96504119
118.1,4014.6,-3.1,1.4,0.47412426,47.1,8.7,0.96504119
180,4011.9,61.9,-2.7,0.722142,47.2,8.7,0.96496697
243.1,4008.7,63.1,-3.2,0.97451497,47.2,8.7,0.96496697
300.1,4005.7,57,-3,1.2021106,47.3,8.7,0.96489275
367.1,4002,67,-3.7,1.4691342,47.4,8.7,0.96481853
423,3998.8,55.9,-3.2,1.6914924,47.5,8.7,0.9647443
484.1,3995.2,61.1,-3.6,1.9340763,47.7,8.7,0.96459586
546,3991.3,61.9,-3.9,2.1792498,47.8,8.7,0.96452164
543.1,3991.5,-2.9,0.2,2.1677837,48,8.7,0.96437319
544.1,3991.5,1,0,2.1717752,48.1,8.7,0.96429897
547,3991.4,2.9,-0.1,2.1832958,48.3,8.7,0.96415052
542.1,3991.9,-4.9,0.5,2.164009,48.4,8.7,0.9640763
539.1,3992.2,-3,0.3,2.152195,48.6,8.7,0.96392786
546,3992,6.9,-0.2,2.179632,48.7,8.7,0.96385363
544,3992.2,-2,0.2,2.1717568,48.9,8.7,0.96370519
551,3992,7,-0.2,2.199592,49,8.7,0.96363097
546,3992.4,-5,0.4,2.1798504,49.2,8.7,0.96348252
553,3992.1,7,-0.3,2.2076313,49.3,8.7,0.9634083
544.1,3992.8,-8.9,0.7,2.1724825,49.5,8.7,0.96325985
2999.9,3838.1,2455.8,-154.7,11.513916,50.3,8.7,0.96266607
3000,3831.4,0.1,-6.7,11.4942,51.2,8.7,0.96199807
3000,3826.7,0,-4.7,11.4801,52,8.7,0.96140429
3000,3822.8,0,-3.9,11.4684,52.8,8.7,0.96081051
3000,3819.5,0,-3.3,11.4585,53.7,8.7,0.96014251
3000,3816.4,0,-3.1,11.4492,54.5,8.7,0.95954873
3000,3813.7,0,-2.7,11.4411,55.3,8.7,0.95895495
3000,3811.1,0,-2.6,11.4333,56.2,8.7,0.95828694
3000,3808.7,0,-2.4,11.4261,57,8.7,0.95769316
3000,3806.4,0,-2.3,11.4192,57.8,8.7,0.95709938
3000,3804.3,0,-2.1,11.4129,58.7,8.7,0.95643138
3000,3802.2,0,-2.1,11.4066,59.5,8.7,0.9558376
3000,3800.2,0,-2,11.4006,60.3,8.7,0.95524382
3000,3798.3,0,-1.9,11.3949,61.2,8.7,0.95457582
3000,3796.4,0,-1.9,11.3892,62,8.7,0.95398204
3000,3794.6,0,-1.8,11.3838,62.8,8.7,0.95338826
3000,3792.8,0,-1.8,11.3784,63.7,8.7,0.95272026
2999.9,3791.2,-0.1,-1.6,11.373221,64.5,8.7,0.95212648
3000,3789.5,0.1,-1.7,11.3685,65.3,8.7,0.9515327
3000,3787.9,0,-1.6,11.3637,66.1,8.7,0.95093891
3000,3786.3,0,-1.6,11.3589,67,8.7,0.95027091
3000,3784.7,0,-1.6,11.3541,67.8,8.7,0.94967713
3000,3783.2,0,-1.5,11.3496,68.6,8.7,0.94908335
3000,3781.7,0,-1.5,11.3451,69.5,8.7,0.94841535
3000,3780.2,0,-1.5,11.3406,70.3,8.7,0.94782157
3000,3778.8,0,-1.4,11.3364,71.1,8.8,0.94722779
3000,3777.3,0,-1.5,11.3319,72,8.8,0.94655979
3000,3776,0,-1.3,11.328,72.8,8.8,0.94596601
3000,3774.5,0,-1.5,11.3235,73.6,8.8,0.94537223
3000,3773.2,0,-1.3,11.3196,74.5,8.8,0.94470422
3000,3771.8,0,-1.4,11.3154,75.3,8.8,0.94411044
3000,3770.5,0,-1.3,11.3115,76.1,8.8,0.94351666
3000,3769.2,0,-1.3,11.3076,77,8.8,0.94284866
3000,3767.8,0,-1.4,11.3034,77.8,8.8,0.94225488
3000,3766.6,0,-1.2,11.2998,78.6,8.8,0.9416611
3000,3765.3,0,-1.3,11.2959,79.5,8.8,0.9409931
3000,3764,0,-1.3,11.292,80.3,8.8,0.94039932
-248.2,3967.1,-3248.2,203.1,-0.98463422,80.3,8.8,0.94039932
-300.2,3978.5,-52,11.4,-1.1943457,80.2,8.8,0.94047354
-361.1,3987.9,-60.9,9.4,-1.4400307,80.1,8.8,0.94054776
-417.1,3996.1,-56,8.2,-1.6667733,80,8.8,0.94062198
-467.1,4003.2,-50,7.1,-1.8698947,79.9,8.8,0.94069621
-532.2,4010.8,-65.1,7.6,-2.1345478,79.7,8.8,0.94084465
-585.1,4017.5,-52.9,6.7,-2.3506392,79.6,8.8,0.94091887
-641.1,4024.1,-56,6.6,-2.5798505,79.4,8.8,0.94106732
-648.1,4027.6,-7,3.5,-2.6102876,79.2,8.8,0.94121576
-647.1,4030.3,1,2.7,-2.6080071,79,8.8,0.94136421
-644.1,4032.7,3,2.4,-2.5974621,78.9,8.9,0.94143843
-648,4035.3,-3.9,2.6,-2.6148744,78.7,8.9,0.94158688
-648.2,4037.5,-0.2,2.2,-2.6171075,78.5,8.9,0.94173532
-646.1,4039.6,2.1,2.1,-2.6099856,78.3,8.9,0.94188377
-642.1,4041.4,4,1.8,-2.5949829,78.1,8.9,0.94203221
-646.1,4043.6,-4,2.2,-2.61257,78,8.9,0.94210644
-7,4006.4,639.1,-37.2,-0.0280448,78,8.9,0.94210644
639.1,3966.8,646.1,-39.6,2.5351819,78.1,8.9,0.94203221
1277,3926.3,637.9,-40.5,5.0138851,78.5,8.9,0.94173532
1919.9,3884.6,642.9,-41.7,7.4580435,79,8.9,0.94136421
2567,3841.9,647.1,-42.7,9.8621573,79.7,8.9,0.94084465
2999.9,3811.5,432.9,-30.4,11.434119,80.5,8.9,0.94025087
3000,3807,0.1,-4.5,11.421,81.4,8.9,0.93958287
3000,3803.2,0,-3.8,11.4096,82.2,8.9,0.93898909
3000,3799.9,0,-3.3,11.3997,83,8.9,0.93839531
3000,3796.9,0,-3,11.3907,83.9,8.9,0.93772731
3000,3794.2,0,-2.7,11.3826,84.7,8.9,0.93713353
3000,3791.6,0,-2.6,11.3748,85.5,8.9,0.93653975
3000,3789.2,0,-2.4,11.3676,86.4,8.9,0.93587174
3000,3787,0,-2.2,11.361,87.2,8.9,0.93527796
3000,3784.8,0,-2.2,11.3544,88,8.9,0.93468418
3000,3782.8,0,-2,11.3484,88.9,8.9,0.93401618
3000,3780.8,0,-2,11.3424,89.7,8.9,0.9334224
3000,3778.9,0,-1.9,11.3367,90.5,8.9,0.93282862
2362.1,3816.1,-637.9,37.2,9.0140098,91.2,8.9,0.93230906
1524.1,3867.8,-838,51.7,5.894914,91.6,8.9,0.93201217
1525.1,3869.7,1,1.9,5.9016795,92,8.9,0.93171528
1526.1,3870.9,1,1.2,5.9073805,92.5,8.9,0.93134417
1526.1,3871.8,0,0.9,5.908754,92.9,8.9,0.93104728
1526,3872.4,-0.1,0.6,5.9092824,93.3,8.9,0.93075039
1527.1,3872.8,1.1,0.4,5.9141529,93.7,8.9,0.9304535
1524.2,3873.4,-2.9,0.6,5.9038363,94.2,8.9,0.93008239
1527,3873.5,2.8,0.1,5.9148345,94.6,8.9,0.9297855
1203.1,3893.8,-323.9,20.3,4.6846308,94.9,8.9,0.92956283
1198.1,3895.2,-5,1.4,4.6668391,95.3,8.9,0.92926594
1202,3895.8,3.9,0.6,4.6827516,95.6,8.9,0.92904327
1205.1,3896.3,3.1,0.5,4.6954311,95.9,8.9,0.9288206
1203.1,3897,-2,0.7,4.6884807,96.3,8.9,0.92852371
1199,3897.8,-4.1,0.8,4.6734622,96.6,9,0.92830105
1435,3883.8,236,-14,5.573253,97,9,0.92800416
1660,3869.7,225,-14.1,6.423702,97.5,9,0.92763304
1897,3854.4,237,-15.3,7.3117968,98,9,0.92726193
2119.1,3839.5,222.1,-14.9,8.1362844,98.6,9,0.9268166
2348.1,3823.9,229,-15.6,8.9788996,99.2,9,0.92637126
2582.9,3807.6,234.8,-16.3,9.83465,99.9,9,0.9258517
2583,3805.3,0.1,-2.3,9.8290899,100.7,9,0.92525792
2056.2,3835.7,-526.8,30.4,7.8869663,101.2,9,0.92488681
1533.2,3867.7,-523,32,5.9299576,101.7,9,0.9245157
1003.1,3901.5,-530.1,33.8,3.9135947,101.9,9,0.92436725
481.1,3935.8,-522,34.3,1.8935134,102.1,9,0.92421881
482.1,3938.8,1,3,1.8988955,102.2,9,0.92414459
486,3940.9,3.9,2.1,1.9152774,102.3,9,0.92407036
481.1,3943.1,-4.9,2.2,1.8970254,102.5,9,0.92392192
483.1,3944.7,2,1.6,1.9056846,102.6,9,0.9238477
481.1,3946.3,-2,1.6,1.8985649,102.7,9,0.92377347
483.1,3947.6,2,1.3,1.9070856,102.9,9,0.92362503
480.1,3949.1,-3,1.5,1.8959629,103,9,0.92355081
480,3950.3,-0.1,1.2,1.896144,103.1,9,0.92347658
475.1,3951.7,-4.9,1.4,1.8774527,103.3,9,0.92332814
477.1,3952.6,2,0.9,1.8857855,103.4,9,0.92325392
484.1,3953.2,7,0.6,1.9137441,103.5,9,0.92317969
485.1,3954,1,0.8,1.9180854,103.7,9,0.92303125
483.2,3955,-1.9,1,1.911056,103.8,9,0.92295703
481.1,3956,-2.1,1,1.9032316,103.9,9,0.9228828
490.1,3956.2,9,0.2,1.9389336,104.1,9,0.92273436
755,3940.8,264.9,-15.4,2.975304,104.3,9,0.92258591
1031,3923.9,276,-16.9,4.0455409,104.6,9,0.92236325
1299.1,3906.9,268.1,-17,5.0754538,104.9,9,0.92214058
1306,3905.3,6.9,-1.6,5.1003218,105.3,9,0.92184369
-183.2,3995.6,-1489.2,90.3,-0.73199392,105.3,9,0.92184369
-189.2,3999.4,-6,3.8,-0.75668648,105.2,9,0.92191791
-189.2,4001.8,0,2.4,-0.75714056,105.2,9,0.92191791
-187.1,4003.7,2.1,1.9,-0.74909227,105.1,9,0.92199213
-191.1,4005.8,-4,2.1,-0.76550838,105.1,9,0.92199213
-191.2,4007.4,-0.1,1.6,-0.76621488,105,9,0.92206635
-185.2,4008.6,6,1.2,-0.74239272,105,9,0.92206635
-187,4010.1,-1.8,1.5,-0.7498887,104.9,9,0.92214058
-185.2,4011.3,1.8,1.2,-0.74289276,104.8,9,0.9222148
-191.1,4012.9,-5.9,1.6,-0.76686519,104.8,9,0.9222148
-188.2,4013.9,2.9,1,-0.75541598,104.7,9,0.92228902
-192.1,4015.3,-3.9,1.4,-0.77133913,104.7,9,0.92228902
-194.2,4016.6,-2.1,1.3,-0.78002372,104.6,9,0.92236325
-190.1,4017.4,4.1,0.8,-0.76370774,104.6,9,0.92236325
699,3964.4,889.1,-53,2.7711156,104.8,9,0.9222148
690.2,3963.6,-8.8,-0.8,2.7356767,104.9,9,0.92214058
689.1,3962.7,-1.1,-0.9,2.7306966,105.1,9,0.92199213
688,3962.3,-1.1,-0.4,2.7260624,105.3,9,0.92184369
692.1,3961.6,4.1,-0.7,2.7418234,105.5,9,0.92169524
751.1,3957.7,59,-3.9,2.9726285,105.7,9,0.9215468
816,3953.4,64.9,-4.3,3.2259744,106,9,0.92132413
874,3949.3,58,-4.1,3.4516882,106.2,9,0.92117568
873.1,3948.8,-0.9,-0.5,3.4476973,106.4,9,0.92102724
880,3948,6.9,-0.8,3.47424,106.7,9,0.92080457
870.1,3948.2,-9.9,0.2,3.4353288,106.9,9,0.92065613
865.1,3948.2,-5,0,3.4155878,107.2,9,0.92043346
875.1,3947.3,10,-0.9,3.4542822,107.4,9,0.92028501
867,3947.4,-8.1,0.1,3.4223958,107.7,9,0.92006235
873.1,3946.9,6.1,-0.5,3.4460384,107.9,9,0.9199139
876,3946.5,2.9,-0.4,3.457134,108.1,9,0.91976546
874,3946.4,-2,-0.1,3.4491536,108.4,9,0.91954279
877.1,3946,3.1,-0.4,3.4610366,108.6,9,0.91939434
872.1,3946.1,-5,0.1,3.4413938,108.9,9,0.91917168
874,3945.8,1.9,-0.3,3.4486292,109.1,9,0.91902323
864.1,3946.3,-9.9,0.5,3.4099978,109.3,9,0.91887479
874.1,3945.5,10,-0.8,3.4487615,109.6,9,0.91865212
872,3945.5,-2.1,0,3.440476,109.8,9,0.91850367
869.1,3945.5,-2.9,0,3.429034,110.1,9,0.91828101
886.1,3944.4,17,-1.1,3.4951328,110.3,9,0.91813256
892.1,3943.8,6,-0.6,3.518264,110.6,9,0.91790989
905.1,3942.9,13,-0.9,3.5687188,110.8,9,0.91776145
918.1,3941.8,13,-1.1,3.6189666,111.1,9,0.91753878
918.1,3941.7,0,-0.1,3.6188748,111.3,9,0.91739034
931.1,3940.7,13,-1,3.6691858,111.6,9,0.91716767
926.1,3940.8,-5,0.1,3.6495749,111.8,9,0.91701922
924,3940.7,-2.1,-0.1,3.6412068,112.1,9,0.91679656
929.1,3940.3,5.1,-0.4,3.6609327,112.4,9,0.91657389
924.1,3940.4,-5,0.1,3.6413236,112.6,9,0.91642544
928.1,3940,4,-0.4,3.656714,112.9,9,0.91620278
933.1,3939.5,5,-0.5,3.6759474,113.1,9,0.91605433
934,3939.3,0.9,-0.2,3.6793062,113.4,9,0.91583166
931.1,3939.3,-2.9,0,3.6678822,113.7,9,0.915609
924.1,3939.6,-7,0.3,3.6405844,113.9,9,0.91546055
930.1,3939.1,6,-0.5,3.6637569,114.2,9,0.91523788
933.1,3938.8,3,-0.3,3.6752943,114.4,9,0.91508944
934,3938.6,0.9,-0.2,3.6786524,114.7,9,0.91486677
929.1,3938.7,-4.9,0.1,3.6594462,114.9,9,0.91471833
927.1,3938.7,-2,0,3.6515688,115.2,9,0.91449566
1346,3913.1,418.9,-25.6,5.2670326,115.6,9,0.91419877
1352.1,3911.4,6.1,-1.7,5.2886039,116,9,0.91390188
1355.1,3910.3,3,-1.1,5.2988475,116.3,9,0.91367921
1347.1,3909.9,-8,-0.4,5.2670263,116.7,9,0.91338232
1347.1,3909.1,0,-0.8,5.2659486,117.1,9,0.91308543
1346.2,3908.5,-0.9,-0.6,5.2616227,117.5,9,0.91278854
1171,3918.5,-175.2,10,4.5885635,117.8,9,0.91256587
983.1,3929.9,-187.9,11.4,3.8634847,118,9,0.91241743
799.1,3941.5,-184,11.6,3.1496527,118.3,9,0.91219476
607.1,3953.9,-192,12.4,2.4004127,118.4,9,0.91212054
430.1,3965.8,-177,11.9,1.7056906,118.6,9,0.91197209
243.1,3978.5,-187,12.7,0.96717335,118.6,9,0.91197209
62,3991.2,-181.1,12.7,0.2474544,118.7,9,0.91189787
53,3993.4,-9,2.2,0.2116502,118.7,9,0.91189787
63,3994.3,10,0.9,0.2516409,118.7,9,0.91189787
55,3996.1,-8,1.8,0.2197855,118.7,9,0.91189787
57,3997.2,2,1.1,0.2278404,118.7,9,0.91189787
61,3998,4,0.8,0.243878,118.7,9,0.91189787
54,3999.4,-7,1.4,0.2159676,118.8,9,0.91182365
61,3999.8,7,0.4,0.2439878,118.8,9,0.91182365
67,4000.4,6,0.6,0.2680268,118.8,9,0.91182365
54,4001.9,-13,1.5,0.2161026,118.8,9,0.91182365
54,4002.7,0,0.8,0.2161458,118.8,9,0.91182365
57,4003.3,3,0.6,0.2281881,118.8,9,0.91182365
56,4004.1,-1,0.8,0.2242296,118.9,9,0.91174942
60,4004.5,4,0.4,0.24027,118.9,9,0.91174942
58,4005.3,-2,0.8,0.2323074,118.9,9,0.91174942
59,4005.8,1,0.5,0.2363422,118.9,9,0.91174942
57,4006.5,-2,0.7,0.2283705,118.9,9,0.91174942
58,4007,1,0.5,0.232406,118.9,9,0.91174942
58,4007.6,0,0.6,0.2324408,119,9,0.9116752
63,4007.8,5,0.2,0.2524914,119,9,0.9116752
60,4008.5,-3,0.7,0.24051,119,8.9,0.9116752
65,4008.6,5,0.1,0.260559,119,8.9,0.9116752
58,4009.6,-7,1,0.2325568,119,8.9,0.9116752
54,4010.3,-4,0.7,0.2165562,119,8.9,0.9116752
62,4010.3,8,0,0.2486386,119.1,8.9,0.91160098
60,4010.8,-2,0.5,0.240648,119.1,8.9,0.91160098
57,4011.4,-3,0.6,0.2286498,119.1,8.9,0.91160098
65,4011.3,8,-0.1,0.2607345,119.1,8.9,0.91160098
56,4012.3,-9,1,0.2246888,119.1,8.9,0.91160098
60,4012.4,4,0.1,0.240744,119.1,8.9,0.91160098
56,4013.1,-4,0.7,0.2247336,119.1,8.9,0.91160098
57,4013.4,1,0.3,0.2287638,119.2,8.9,0.91152676
60,4013.6,3,0.2,0.240816,119.2,8.9,0.91152676
58,4014.1,-2,0.5,0.2328178,119.2,8.9,0.91152676
57,4014.5,-1,0.4,0.2288265,119.2,8.9,0.91152676
57,4014.9,0,0.4,0.2288493,119.2,8.9,0.91152676
57,4015.2,0,0.3,0.2288664,119.2,8.9,0.91152676
59,4015.4,2,0.2,0.2369086,119.3,8.9,0.91145253
57,4015.8,-2,0.4,0.2289006,119.3,8.9,0.91145253
60,4016,3,0.2,0.24096,119.3,8.9,0.91145253
53,4016.7,-7,0.7,0.2128851,119.3,8.9,0.91145253
60,4016.6,7,-0.1,0.240996,119.3,8.9,0.91145253
57,4017.1,-3,0.5,0.2289747,119.3,8.9,0.91145253
54,4017.6,-3,0.5,0.2169504,119.4,8.9,0.91137831
60,4017.5,6,-0.1,0.24105,119.4,8.9,0.91137831
55,4018.1,-5,0.6,0.2209955,119.4,8.9,0.91137831
59,4018.1,4,0,0.2370679,119.4,8.9,0.91137831
60,4018.3,1,0.2,0.241098,119.4,8.9,0.91137831
56,4018.8,-4,0.5,0.2250528,119.4,8.9,0.91137831
54,4019.2,-2,0.4,0.2170368,119.5,8.9,0.91130409
54,4019.5,0,0.3,0.217053,119.5,8.9,0.91130409
58,4019.4,4,-0.1,0.2331252,119.5,8.9,0.91130409
60,4019.6,2,0.2,0.241176,119.5,8.9,0.91130409
57,4020,-3,0.4,0.22914,119.5,8.9,0.91130409
55,4020.3,-2,0.3,0.2211165,119.5,8.9,0.91130409
60,4020.3,5,0,0.241218,119.5,8.9,0.91130409
58,4020.6,-2,0.3,0.2331948,119.6,8.9,0.91122987
58,4020.8,0,0.2,0.2332064,119.6,8.9,0.91122987
52,4021.4,-6,0.6,0.2091128,119.6,8.9,0.91122987
57,4021.4,5,0,0.2292198,119.6,8.9,0.91122987
65,4021.1,8,-0.3,0.2613715,119.6,8.9,0.91122987
57,4021.8,-8,0.7,0.2292426,119.6,8.9,0.91122987
54,4022.1,-3,0.3,0.2171934,119.7,8.9,0.91115564
55,4022.3,1,0.2,0.2212265,119.7,8.9,0.91115564
57,4022.4,2,0.1,0.2292768,119.7,8.9,0.91115564
58,4022.5,1,0.1,0.233305,119.7,8.9,0.91115564
53,4023,-5,0.5,0.213219,119.7,8.9,0.91115564
61,4022.7,8,-0.3,0.2453847,119.7,8.9,0.91115564
59,4023,-2,0.3,0.237357,119.8,8.9,0.91108142
60,4023.1,1,0.1,0.241386,119.8,8.9,0.91108142
59,4023.4,-1,0.3,0.2373806,119.8,8.9,0.91108142
64,4023.2,5,-0.2,0.2574848,119.8,8.9,0.91108142
54,4024,-10,0.8,0.217296,119.8,8.9,0.91108142
51,4024.3,-3,0.3,0.2052393,119.8,8.9,0.91108142
65,4023.6,14,-0.7,0.261534,119.9,8.9,0.9110072
58,4024.3,-7,0.7,0.2334094,119.9,8.9,0.9110072
56,4024.5,-2,0.2,0.225372,119.9,8.9,0.9110072
61,4024.4,5,-0.1,0.2454884,119.9,8.9,0.9110072
52,4025.1,-9,0.7,0.2093052,119.9,8.9,0.9110072
61,4024.7,9,-0.4,0.2455067,119.9,8.9,0.9110072
296.2,4010.3,235.2,-14.4,1.1878509,120,8.9,0.91093298
533.1,3995.1,236.9,-15.2,2.1297878,120.2,8.9,0.91078453
767.1,3979.6,234,-15.5,3.0527512,120.4,8.9,0.91063609
1005.1,3963.4,238,-16.2,3.9836133,120.6,8.9,0.91048764
1239.1,3947.2,234,-16.2,4.8909755,121,8.9,0.91019075
1478.1,3930.3,239,-16.9,5.8093764,121.4,8.9,0.90989386
1711.2,3913.7,233.1,-16.6,6.6971234,121.9,8.9,0.90952275
1713.1,3910.9,1.9,-2.8,6.6997628,122.4,8.9,0.90915164
1715,3908.5,1.9,-2.4,6.7030775,122.8,8.9,0.90885475
1712.2,3906.6,-2.8,-1.9,6.6888805,123.3,8.9,0.90848363
1712.1,3904.7,-0.1,-1.9,6.6852369,123.8,8.9,0.90811252
1707.1,3903.3,-5,-1.4,6.6633234,124.3,8.9,0.90774141
1717.1,3901.1,10,-2.2,6.6985788,124.7,8.9,0.90744452
1651,3903.6,-66.1,2.5,6.4448436,125.2,8.9,0.90707341
1588,3906.1,-63,2.5,6.2028868,125.6,8.9,0.90677652
1527.1,3908.8,-60.9,2.7,5.9691285,126.1,8.9,0.9064054
1463,3911.7,-64.1,2.9,5.7228171,126.5,8.9,0.90610851
1406.1,3914.4,-56.9,2.7,5.5040378,126.9,8.9,0.90581162
1406.1,3913.7,0,-0.7,5.5030536,127.2,8.9,0.90558896
1402.2,3913.2,-3.9,-0.5,5.487089,127.6,8.9,0.90529207
1406.1,3912.3,3.9,-0.9,5.501085,128,8.9,0.90499518
1403.2,3911.7,-2.9,-0.6,5.4888974,128.4,8.9,0.90469829
1404.1,3910.9,0.9,-0.8,5.4912947,128.8,8.9,0.9044014
1404.1,3910.2,0,-0.7,5.4903118,129.2,8.9,0.90410451
1406.1,3909.4,2,-0.8,5.4970073,129.6,8.9,0.90380762
1406.1,3908.7,0,-0.7,5.4960231,130,8.9,0.90351073
1403.2,3908.3,-2.9,-0.4,5.4841266,130.4,8.9,0.90321384
1404.1,3907.5,0.9,-0.8,5.4865207,130.8,8.9,0.90291695
1401.1,3907.1,-3,-0.4,5.4742378,131.1,8.9,0.90269428
1407.1,3906.1,6,-1,5.4962733,131.5,8.9,0.90239739
703.2,3948.9,-703.9,42.8,2.7768665,131.7,8.9,0.90224894
702.1,3950.3,-1.1,1.4,2.7735056,131.9,8.9,0.9021005
710.1,3950.6,8,0.3,2.8053211,132.1,8.9,0.90195205
702,3951.7,-8.1,1.1,2.7740934,132.3,8.9,0.90180361
707.1,3951.9,5.1,0.2,2.7943885,132.5,8.9,0.90165516
706.1,3952.3,-1,0.4,2.790719,132.7,8.9,0.90150672
705,3952.7,-1.1,0.4,2.7866535,132.9,8.9,0.90135827
702.1,3953.1,-2.9,0.4,2.7754715,133.1,8.9,0.90120983
700,3953.5,-2.1,0.4,2.76745,133.3,8.9,0.90106138
706.1,3953.3,6.1,-0.2,2.7914251,133.5,8.9,0.90091294
711.1,3953.2,5,-0.1,2.8111205,133.7,8.9,0.90076449
706,3953.7,-5.1,0.5,2.7913122,133.9,8.9,0.90061605
702.3,3954.1,-3.7,0.4,2.7769644,134.1,8.9,0.9004676
701,3954.2,-1.3,0.1,2.7718942,134.3,8.9,0.90031916
706,3954,5,-0.2,2.791524,134.5,8.9,0.90017071
231.2,3983.6,-474.8,29.6,0.92100832,134.5,8.9,0.90017071
221.1,3985.6,-10.1,2,0.88121616,134.6,8.9,0.90009649
221.1,3986.7,0,1.1,0.88145937,134.7,8.9,0.90002227
225.1,3987.4,4,0.7,0.89756374,134.7,8.9,0.90002227
223.1,3988.3,-2,0.9,0.88978973,134.8,8.9,0.89994804
222.2,3989.1,-0.9,0.8,0.88637802,134.8,8.9,0.89994804
223.1,3989.7,0.9,0.6,0.89010207,134.9,8.9,0.89987382
225.1,3990.3,2,0.6,0.89821653,135,8.9,0.8997996
223.1,3991,-2,0.7,0.8903921,135,8.9,0.8997996
225.1,3991.4,2,0.4,0.89846414,135.1,8.9,0.89972538
220.2,3992.2,-4.9,0.8,0.87908244,135.2,8.9,0.89965115
227.1,3992.3,6.9,0.1,0.90665133,135.2,8.9,0.89965115
225.1,3992.9,-2,0.6,0.89880179,135.3,8.9,0.89957693
225.1,3993.3,0,0.4,0.89889183,135.3,8.9,0.89957693
1950,3887.1,1724.9,-106.2,7.579845,135.9,8.9,0.8991316
1947.1,3882.8,-2.9,-4.3,7.5601999,136.4,8.9,0.89876048
1956.1,3879,9,-3.8,7.5877119,136.9,8.9,0.89838937
1951,3876.7,-5.1,-2.3,7.5634417,137.5,8.9,0.89794404
1953,3874.2,2,-2.5,7.5663126,138,8.9,0.89757292
1953.1,3872.2,0.1,-2,7.5627938,138.6,8.9,0.89712759
1950.2,3870.5,-2.9,-1.7,7.5482491,139.1,8.9,0.89675648
1953.1,3868.6,2.9,-1.9,7.5557627,139.6,8.9,0.89638536
1956,3866.9,2.9,-1.7,7.5636564,140.2,8.9,0.89594003
1680.1,3882.3,-275.9,15.4,6.5226522,140.6,8.9,0.89564314
1406.2,3898.5,-273.9,16.2,5.4820707,141,8.9,0.89534625
1133.1,3915.3,-273.1,16.8,4.4364264,141.4,8.9,0.89504936
867.1,3932.2,-266,16.9,3.4096106,141.6,8.9,0.89490091
591.2,3950.2,-275.9,18,2.3353582,141.8,8.9,0.89475247
592,3951.6,0.8,1.4,2.3393472,141.9,8.9,0.89467825
593,3952.5,1,0.9,2.3438325,142.1,8.9,0.8945298
