Repository: wgc-share/multi-temp-condition-battery-cycle-data

# Temperature-Aware SOC Estimation Dataset

This dataset contains processed lithium-ion battery discharge segments for state-of-charge (SOC) estimation under multiple temperatures and operating conditions. The measurements were collected using 18650-type LiNi0.6Co0.2Mn0.2O2 cells on a programmable battery test platform.

## File structure

```text
random/
  10C/
  15-20C/
  25C/
  30-35C/
  40C/

detailed/
  10C/
  15-20C/
  25C/
  30-35C/
  40C/
```

The `random` directory contains Staircase, Congested, Highway, and Urban current-profile families. The `detailed` directory contains US06-HWY, HWFET, REP05, EUDC, DST, ARTERIAL, UDDS, SC03, LA92, NYCC, NUREMBERG, and MANHATTAN profiles.

File: random/10C/random_urban_cycle316_cap1253p8mAh.csv (part 1 of 9)
Current(mA),Voltage(mV),dI(mA),dV(mV),Power(W),RawCapacity(mAh),T(C),SOC
0,4195.7,0,0,0,0,8.3,1
0,4194.8,0,-0.9,0,0,8.3,1
0,4194.2,0,-0.6,0,0,8.3,1
0,4193.7,0,-0.5,0,0,8.3,1
0,4193.4,0,-0.3,0,0,8.3,1
0,4193,0,-0.4,0,0,8.3,1
0,4192.6,0,-0.4,0,0,8.3,1
0,4192.3,0,-0.3,0,0,8.3,1
0,4192.1,0,-0.2,0,0,8.3,1
0,4191.7,0,-0.4,0,0,8.3,1
0,4191.5,0,-0.2,0,0,8.3,1
0,4191.2,0,-0.3,0,0,8.3,1
0,4191,0,-0.2,0,0,8.3,1
0,4190.7,0,-0.3,0,0,8.3,1
0,4190.5,0,-0.2,0,0,8.3,1
0,4190.3,0,-0.2,0,0,8.3,1
0,4190.1,0,-0.2,0,0,8.3,1
0,4189.8,0,-0.3,0,0,8.3,1
0,4189.6,0,-0.2,0,0,8.3,1
0,4189.4,0,-0.2,0,0,8.3,1
0,4189.2,0,-0.2,0,0,8.3,1
0,4189,0,-0.2,0,0,8.3,1
0,4188.8,0,-0.2,0,0,8.3,1
0,4188.6,0,-0.2,0,0,8.3,1
0,4188.4,0,-0.2,0,0,8.3,1
0,4188.2,0,-0.2,0,0,8.3,1
0,4188,0,-0.2,0,0,8.3,1
0,4187.9,0,-0.1,0,0,8.3,1
0,4187.7,0,-0.2,0,0,8.3,1
0,4187.5,0,-0.2,0,0,8.3,1
0,4187.3,0,-0.2,0,0,8.3,1
0,4187.2,0,-0.1,0,0,8.3,1
0,4187,0,-0.2,0,0,8.3,1
0,4186.8,0,-0.2,0,0,8.3,1
0,4186.7,0,-0.1,0,0,8.3,1
0,4186.5,0,-0.2,0,0,8.3,1
0,4186.3,0,-0.2,0,0,8.3,1
0,4186.2,0,-0.1,0,0,8.3,1
0,4186.1,0,-0.1,0,0,8.3,1
0,4185.9,0,-0.2,0,0,8.3,1
0,4185.7,0,-0.2,0,0,8.3,1
0,4185.6,0,-0.1,0,0,8.3,1
0,4185.4,0,-0.2,0,0,8.3,1
0,4185.3,0,-0.1,0,0,8.4,1
0,4185.2,0,-0.1,0,0,8.4,1
0,4185,0,-0.2,0,0,8.4,1
0,4184.9,0,-0.1,0,0,8.4,1
0,4184.7,0,-0.2,0,0,8.4,1
0,4184.6,0,-0.1,0,0,8.4,1
0,4184.4,0,-0.2,0,0,8.4,1
0,4184.3,0,-0.1,0,0,8.4,1
0,4184.1,0,-0.2,0,0,8.4,1
0,4184,0,-0.1,0,0,8.4,1
0,4183.9,0,-0.1,0,0,8.4,1
0,4183.7,0,-0.2,0,0,8.4,1
0,4183.6,0,-0.1,0,0,8.3,1
0,4183.5,0,-0.1,0,0,8.3,1
0,4183.4,0,-0.1,0,0,8.3,1
0,4183.3,0,-0.1,0,0,8.3,1
0,4183.1,0,-0.2,0,0,8.3,1
0,4183,0,-0.1,0,0,8.3,1
0,4182.9,0,-0.1,0,0,8.3,1
0,4182.7,0,-0.2,0,0,8.3,1
0,4182.6,0,-0.1,0,0,8.3,1
0,4182.5,0,-0.1,0,0,8.3,1
0,4182.4,0,-0.1,0,0,8.3,1
0,4182.2,0,-0.2,0,0,8.3,1
0,4182.1,0,-0.1,0,0,8.3,1
0,4182,0,-0.1,0,0,8.3,1
0,4181.9,0,-0.1,0,0,8.3,1
0,4181.8,0,-0.1,0,0,8.3,1
0,4181.7,0,-0.1,0,0,8.3,1
0,4181.6,0,-0.1,0,0,8.3,1
0,4181.4,0,-0.2,0,0,8.3,1
0,4181.3,0,-0.1,0,0,8.3,1
0,4181.2,0,-0.1,0,0,8.3,1
0,4181.1,0,-0.1,0,0,8.3,1
0,4181,0,-0.1,0,0,8.3,1
0,4180.9,0,-0.1,0,0,8.3,1
0,4180.8,0,-0.1,0,0,8.3,1
0,4180.6,0,-0.2,0,0,8.3,1
0,4180.5,0,-0.1,0,0,8.3,1
0,4180.5,0,0,0,0,8.3,1
0,4180.3,0,-0.2,0,0,8.3,1
0,4180.2,0,-0.1,0,0,8.3,1
0,4180.1,0,-0.1,0,0,8.3,1
0,4180,0,-0.1,0,0,8.3,1
0,4179.9,0,-0.1,0,0,8.3,1
0,4179.8,0,-0.1,0,0,8.3,1
0,4179.7,0,-0.1,0,0,8.3,1
0,4179.6,0,-0.1,0,0,8.3,1
0,4179.5,0,-0.1,0,0,8.3,1
0,4179.4,0,-0.1,0,0,8.3,1
0,4179.3,0,-0.1,0,0,8.3,1
0,4179.2,0,-0.1,0,0,8.3,1
0,4179.1,0,-0.1,0,0,8.3,1
0,4179,0,-0.1,0,0,8.3,1
0,4178.9,0,-0.1,0,0,8.3,1
0,4178.8,0,-0.1,0,0,8.4,1
0,4178.7,0,-0.1,0,0,8.4,1
0,4178.6,0,-0.1,0,0,8.4,1
0,4178.6,0,0,0,0,8.4,1
0,4178.4,0,-0.2,0,0,8.4,1
0,4178.4,0,0,0,0,8.4,1
0,4178.3,0,-0.1,0,0,8.4,1
0,4178.1,0,-0.2,0,0,8.4,1
0,4178.1,0,0,0,0,8.4,1
0,4178,0,-0.1,0,0,8.4,1
0,4177.9,0,-0.1,0,0,8.3,1
0,4177.8,0,-0.1,0,0,8.3,1
0,4177.7,0,-0.1,0,0,8.3,1
0,4177.6,0,-0.1,0,0,8.3,1
0,4177.5,0,-0.1,0,0,8.3,1
0,4177.4,0,-0.1,0,0,8.3,1
0,4177.3,0,-0.1,0,0,8.3,1
0,4177.2,0,-0.1,0,0,8.3,1
0,4177.1,0,-0.1,0,0,8.4,1
0,4177.1,0,0,0,0,8.4,1
0,4177,0,-0.1,0,0,8.4,1
0,4176.9,0,-0.1,0,0,8.4,1
0,4176.8,0,-0.1,0,0,8.4,1
0,4176.7,0,-0.1,0,0,8.4,1
0,4176.6,0,-0.1,0,0,8.3,1
0,4176.6,0,0,0,0,8.3,1
0,4176.4,0,-0.2,0,0,8.3,1
0,4176.4,0,0,0,0,8.3,1
0,4176.3,0,-0.1,0,0,8.4,1
0,4176.2,0,-0.1,0,0,8.4,1
0,4176.1,0,-0.1,0,0,8.4,1
0,4176,0,-0.1,0,0,8.4,1
0,4176,0,0,0,0,8.4,1
0,4175.9,0,-0.1,0,0,8.4,1
0,4175.8,0,-0.1,0,0,8.4,1
0,4175.7,0,-0.1,0,0,8.4,1
0,4175.6,0,-0.1,0,0,8.4,1
0,4175.6,0,0,0,0,8.4,1
0,4175.4,0,-0.2,0,0,8.4,1
0,4175.4,0,0,0,0,8.4,1
0,4175.3,0,-0.1,0,0,8.4,1
0,4175.2,0,-0.1,0,0,8.3,1
0,4175.1,0,-0.1,0,0,8.4,1
0,4175.1,0,0,0,0,8.3,1
0,4175,0,-0.1,0,0,8.3,1
0,4174.9,0,-0.1,0,0,8.3,1
0,4174.8,0,-0.1,0,0,8.3,1
0,4174.8,0,0,0,0,8.3,1
0,4174.7,0,-0.1,0,0,8.3,1
0,4174.6,0,-0.1,0,0,8.3,1
0,4174.5,0,-0.1,0,0,8.3,1
0,4174.5,0,0,0,0,8.3,1
0,4174.4,0,-0.1,0,0,8.3,1
0,4174.3,0,-0.1,0,0,8.3,1
0,4174.2,0,-0.1,0,0,8.3,1
0,4174.2,0,0,0,0,8.3,1
0,4174.1,0,-0.1,0,0,8.3,1
0,4174,0,-0.1,0,0,8.3,1
0,4173.9,0,-0.1,0,0,8.3,1
0,4173.9,0,0,0,0,8.3,1
0,4173.8,0,-0.1,0,0,8.3,1
0,4173.7,0,-0.1,0,0,8.3,1
0,4173.6,0,-0.1,0,0,8.3,1
0,4173.6,0,0,0,0,8.3,1
0,4173.5,0,-0.1,0,0,8.3,1
0,4173.4,0,-0.1,0,0,8.3,1
0,4173.4,0,0,0,0,8.3,1
0,4173.3,0,-0.1,0,0,8.3,1
0,4173.2,0,-0.1,0,0,8.3,1
0,4173.1,0,-0.1,0,0,8.3,1
0,4173.1,0,0,0,0,8.3,1
0,4173,0,-0.1,0,0,8.3,1
0,4172.9,0,-0.1,0,0,8.3,1
0,4172.9,0,0,0,0,8.3,1
0,4172.8,0,-0.1,0,0,8.3,1
0,4172.8,0,0,0,0,8.3,1
0,4172.7,0,-0.1,0,0,8.3,1
0,4172.6,0,-0.1,0,0,8.3,1
0,4172.5,0,-0.1,0,0,8.3,1
0,4172.4,0,-0.1,0,0,8.3,1
0,4172.4,0,0,0,0,8.3,1
0,4172.4,0,0,0,0,8.3,1
0,4172.3,0,-0.1,0,0,8.3,1
0,4172.2,0,-0.1,0,0,8.3,1
0,4172.1,0,-0.1,0,0,8.3,1
0,4172.1,0,0,0,0,8.3,1
0,4172,0,-0.1,0,0,8.3,1
0,4171.9,0,-0.1,0,0,8.3,1
0,4171.9,0,0,0,0,8.3,1
0,4171.8,0,-0.1,0,0,8.3,1
0,4171.7,0,-0.1,0,0,8.3,1
0,4171.7,0,0,0,0,8.3,1
0,4171.6,0,-0.1,0,0,8.3,1
0,4171.6,0,0,0,0,8.3,1
0,4171.5,0,-0.1,0,0,8.3,1
0,4171.5,0,0,0,0,8.3,1
0,4171.3,0,-0.2,0,0,8.3,1
0,4171.3,0,0,0,0,8.3,1
0,4171.2,0,-0.1,0,0,8.3,1
0,4171.1,0,-0.1,0,0,8.3,1
0,4171.1,0,0,0,0,8.3,1
0,4171,0,-0.1,0,0,8.3,1
0,4171,0,0,0,0,8.3,1
0,4170.9,0,-0.1,0,0,8.3,1
0,4170.9,0,0,0,0,8.3,1
0,4170.7,0,-0.2,0,0,8.3,1
0,4170.7,0,0,0,0,8.3,1
0,4170.6,0,-0.1,0,0,8.3,1
0,4170.6,0,0,0,0,8.3,1
0,4170.5,0,-0.1,0,0,8.3,1
0,4170.4,0,-0.1,0,0,8.3,1
0,4170.4,0,0,0,0,8.3,1
0,4170.3,0,-0.1,0,0,8.3,1
0,4170.3,0,0,0,0,8.3,1
0,4170.2,0,-0.1,0,0,8.3,1
0,4170.2,0,0,0,0,8.3,1
0,4170.1,0,-0.1,0,0,8.3,1
0,4170.1,0,0,0,0,8.3,1
0,4169.9,0,-0.2,0,0,8.3,1
0,4169.9,0,0,0,0,8.3,1
0,4169.8,0,-0.1,0,0,8.3,1
0,4169.8,0,0,0,0,8.3,1
0,4169.7,0,-0.1,0,0,8.3,1
0,4169.7,0,0,0,0,8.3,1
0,4169.6,0,-0.1,0,0,8.3,1
0,4169.5,0,-0.1,0,0,8.3,1
0,4169.5,0,0,0,0,8.3,1
0,4169.5,0,0,0,0,8.3,1
0,4169.4,0,-0.1,0,0,8.3,1
0,4169.3,0,-0.1,0,0,8.3,1
0,4169.2,0,-0.1,0,0,8.3,1
0,4169.2,0,0,0,0,8.3,1
0,4169.1,0,-0.1,0,0,8.3,1
0,4169.1,0,0,0,0,8.3,1
0,4169,0,-0.1,0,0,8.3,1
0,4169,0,0,0,0,8.3,1
0,4168.9,0,-0.1,0,0,8.3,1
0,4168.9,0,0,0,0,8.3,1
0,4168.8,0,-0.1,0,0,8.3,1
0,4168.8,0,0,0,0,8.3,1
0,4168.7,0,-0.1,0,0,8.3,1
0,4168.6,0,-0.1,0,0,8.3,1
0,4168.6,0,0,0,0,8.3,1
0,4168.5,0,-0.1,0,0,8.3,1
0,4168.5,0,0,0,0,8.3,1
0,4168.4,0,-0.1,0,0,8.3,1
0,4168.4,0,0,0,0,8.3,1
0,4168.3,0,-0.1,0,0,8.3,1
0,4168.2,0,-0.1,0,0,8.3,1
0,4168.2,0,0,0,0,8.3,1
0,4168.1,0,-0.1,0,0,8.3,1
0,4168.1,0,0,0,0,8.3,1
0,4168,0,-0.1,0,0,8.3,1
0,4167.9,0,-0.1,0,0,8.3,1
0,4167.9,0,0,0,0,8.3,1
0,4167.8,0,-0.1,0,0,8.3,1
0,4167.8,0,0,0,0,8.3,1
0,4167.7,0,-0.1,0,0,8.3,1
0,4167.7,0,0,0,0,8.3,1
0,4167.7,0,0,0,0,8.3,1
0,4167.6,0,-0.1,0,0,8.3,1
0,4167.5,0,-0.1,0,0,8.3,1
0,4167.5,0,0,0,0,8.3,1
0,4167.4,0,-0.1,0,0,8.3,1
0,4167.4,0,0,0,0,8.3,1
0,4167.3,0,-0.1,0,0,8.3,1
0,4167.3,0,0,0,0,8.3,1
0,4167.2,0,-0.1,0,0,8.3,1
0,4167.2,0,0,0,0,8.3,1
0,4167.1,0,-0.1,0,0,8.3,1
0,4167.1,0,0,0,0,8.3,1
0,4167,0,-0.1,0,0,8.3,1
0,4167,0,0,0,0,8.3,1
0,4166.9,0,-0.1,0,0,8.3,1
0,4166.8,0,-0.1,0,0,8.3,1
0,4166.8,0,0,0,0,8.3,1
0,4166.8,0,0,0,0,8.3,1
0,4166.7,0,-0.1,0,0,8.3,1
0,4166.7,0,0,0,0,8.3,1
0,4166.6,0,-0.1,0,0,8.3,1
0,4166.6,0,0,0,0,8.3,1
0,4166.5,0,-0.1,0,0,8.3,1
0,4166.5,0,0,0,0,8.3,1
0,4166.4,0,-0.1,0,0,8.3,1
0,4166.3,0,-0.1,0,0,8.3,1
0,4166.3,0,0,0,0,8.3,1
0,4166.3,0,0,0,0,8.3,1
0,4166.2,0,-0.1,0,0,8.3,1
0,4166.1,0,-0.1,0,0,8.3,1
0,4166.1,0,0,0,0,8.3,1
0,4166.1,0,0,0,0,8.3,1
0,4166,0,-0.1,0,0,8.3,1
0,4166,0,0,0,0,8.3,1
0,4165.9,0,-0.1,0,0,8.3,1
0,4165.9,0,0,0,0,8.3,1
0,4165.8,0,-0.1,0,0,8.3,1
0,4165.8,0,0,0,0,8.3,1
0,4165.7,0,-0.1,0,0,8.3,1
0,4165.7,0,0,0,0,8.3,1
0,4165.6,0,-0.1,0,0,8.3,1
0,4165.5,0,-0.1,0,0,8.3,1
0,4165.5,0,0,0,0,8.3,1
0,4165.5,0,0,0,0,8.3,1
-1,4165.5,-1,0,-0.0041655,0,8.3,1
145.9,4153.8,146.9,-11.7,0.60603942,0,8.3,1
282,4141.9,136.1,-11.9,1.1680158,0.1,8.3,0.99992033
419,4129.4,137,-12.5,1.7302186,0.2,8.3,0.99984066
563.1,4115.8,144.1,-13.6,2.317607,0.4,8.3,0.99968133
702.1,4102.1,139,-13.7,2.8800844,0.6,8.3,0.99952199
703.1,4098.7,1,-3.4,2.881796,0.8,8.3,0.99936265
699.1,4096,-4,-2.7,2.8635136,1,8.3,0.99920331
703.1,4093.2,4,-2.8,2.8779289,1.2,8.3,0.99904398
1333.9,4043.3,630.8,-49.9,5.3933579,1.5,8.3,0.99880497
1335,4037.7,1.1,-5.6,5.3903295,1.9,8.3,0.9984863
1339.1,4032.8,4.1,-4.9,5.4003225,2.3,8.3,0.99816762
1338,4029,-1.1,-3.8,5.390802,2.7,8.3,0.99784895
1337.1,4025.4,-0.9,-3.6,5.3823623,3,8.3,0.99760994
1336.1,4022.3,-1,-3.1,5.374195,3.4,8.3,0.99729127
1338.9,4019,2.8,-3.3,5.3810391,3.8,8.3,0.99697259
1335.1,4016.5,-3.8,-2.5,5.3624291,4.1,8.3,0.99673359
1331.1,4014.1,-4,-2.4,5.3431685,4.5,8.3,0.99641491
1341,4010.9,9.9,-3.2,5.3786169,4.9,8.3,0.99609624
1336.1,4008.8,-4.9,-2.1,5.3561577,5.3,8.3,0.99577757
1342,4006.1,5.9,-2.7,5.3761862,5.6,8.3,0.99553856
1334.1,4004.4,-7.9,-1.7,5.34227,6,8.3,0.99521989
1341.1,4001.9,7,-2.5,5.3669481,6.4,8.3,0.99490121
1334,4000.3,-7.1,-1.6,5.3364002,6.7,8.3,0.99466221
1338.1,3998.1,4.1,-2.2,5.3498576,7.1,8.3,0.99434353
1339,3996.1,0.9,-2,5.3507779,7.5,8.3,0.99402486
1343.1,3994,4.1,-2.1,5.3643414,7.9,8.3,0.99370618
1337.1,3992.6,-6,-1.4,5.3385055,8.2,8.3,0.99346718
1385.1,3987.5,48,-5.1,5.5230862,8.6,8.3,0.9931485
1434,3982.3,48.9,-5.2,5.7106182,9,8.3,0.99282983
1490,3976.3,56,-6,5.924687,9.4,8.3,0.99251115
1537,3971,47,-5.3,6.103427,9.9,8.3,0.99211281
1579,3966,42,-5,6.262314,10.3,8.3,0.99179414
1579,3963.9,0,-2.1,6.2589981,10.7,8.3,0.99147546
1588.1,3961.3,9.1,-2.6,6.2909405,11.2,8.3,0.99107712
1580,3959.9,-8.1,-1.4,6.256642,11.6,8.3,0.99075844
1587.1,3957.7,7.1,-2.2,6.2812657,12.1,8.3,0.9903601
1587,3955.9,-0.1,-1.8,6.2780133,12.5,8.3,0.99004143
1585.1,3954.4,-1.9,-1.5,6.2681194,12.9,8.3,0.98972275
1586.1,3952.7,1,-1.7,6.2693775,13.4,8.3,0.98932441
1580.1,3951.5,-6,-1.2,6.2437651,13.8,8.3,0.98900574
1584,3949.7,3.9,-1.8,6.2563248,14.3,8.3,0.98860739
1587,3948,3,-1.7,6.265476,14.7,8.3,0.98828872
1585,3946.7,-2,-1.3,6.2555195,15.1,8.3,0.98797004
614.1,4013.5,-970.9,66.8,2.4646903,15.3,8.3,0.98781071
610.1,4015.7,-4,2.2,2.4499786,15.5,8.3,0.98765137
611.1,4016.9,1,1.2,2.4547276,15.6,8.3,0.9875717
610.1,4017.8,-1,0.9,2.4512598,15.8,8.3,0.98741236
613.1,4018.2,3,0.4,2.4635584,16,8.4,0.98725303
609.1,4019,-4,0.8,2.4479729,16.2,8.4,0.98709369
612.1,4019.2,3,0.2,2.4601523,16.3,8.4,0.98701402
613.1,4019.4,1,0.2,2.4642941,16.5,8.4,0.98685468
608.1,4019.9,-5,0.5,2.4445012,16.7,8.4,0.98669535
618.1,4019.4,10,-0.5,2.4843911,16.8,8.4,0.98661568
615.1,4019.8,-3,0.4,2.472579,17,8.4,0.98645634
614.1,4020,-1,0.2,2.468682,17.2,8.4,0.986297
611.1,4020.2,-3,0.2,2.4567442,17.3,8.4,0.98621734
614.1,4020.1,3,-0.1,2.4687434,17.5,8.4,0.986058
608,4020.5,-6.1,0.4,2.444464,17.7,8.4,0.98589866
613.1,4020.1,5.1,-0.4,2.4647233,17.9,8.4,0.98573932
611,4020.3,-2.1,0.2,2.4564033,18,8.4,0.98565966
1144,3982.6,533,-37.7,4.5560944,18.3,8.4,0.98542065
1669,3944,525,-38.6,6.582536,18.8,8.4,0.98502231
2202,3903.9,533,-40.1,8.5963878,19.4,8.4,0.9845443
2201,3899.8,-1,-4.1,8.5834598,20,8.4,0.98406628
2202.1,3896.2,1.1,-3.6,8.579822,20.6,8.4,0.98358827
1657.1,3930.8,-545,34.6,6.5137287,21.1,8.4,0.98318993
1111.2,3967.6,-545.9,36.8,4.4087971,21.4,8.4,0.98295092
571.1,4005.7,-540.1,38.1,2.2876553,21.6,8.4,0.98279159
575.1,4007.3,4,1.6,2.3045982,21.7,8.4,0.98271192
572.1,4008.6,-3,1.3,2.2933201,21.9,8.4,0.98255258
571,4009.6,-1.1,1,2.2894816,22,8.4,0.98247291
574,4010,3,0.4,2.30174,22.2,8.4,0.98231358
570.1,4010.9,-3.9,0.9,2.2866141,22.4,8.4,0.98215424
571.1,4011.2,1,0.3,2.2907963,22.5,8.4,0.98207457
567.1,4011.9,-4,0.7,2.2751485,22.7,8.4,0.98191523
575.1,4011.6,8,-0.3,2.3070712,22.8,8.4,0.98183556
576.1,4011.8,1,0.2,2.311198,23,8.4,0.98167623
572.1,4012.3,-4,0.5,2.2954368,23.2,8.4,0.98151689
571.1,4012.5,-1,0.2,2.2915388,23.3,8.4,0.98143722
569.1,4012.8,-2,0.3,2.2836845,23.5,8.4,0.98127788
571,4012.8,1.9,0,2.2913088,23.6,8.4,0.98119822
572.1,4012.9,1.1,0.1,2.2957801,23.8,8.4,0.98103888
645.1,4007.8,73,-5.1,2.5854318,24,8.4,0.98087954
714,4002.8,68.9,-5,2.8579992,24.2,8.4,0.9807202
792,3997,78,-5.8,3.165624,24.4,8.4,0.98056087
864.1,3991.4,72.1,-5.6,3.4489687,24.6,8.4,0.98040153
867.1,3990.5,3,-0.9,3.4601625,24.9,8.4,0.98016252
873.1,3989.5,6,-1,3.4832325,25.1,8.4,0.98000319
864.1,3989.5,-9,0,3.4473269,25.4,8.4,0.97976418
867.1,3988.9,3,-0.6,3.4587752,25.6,8.4,0.97960484
864.1,3988.6,-3,-0.3,3.4465493,25.8,8.4,0.97944551
864,3988.1,-0.1,-0.5,3.4457184,26.1,8.4,0.9792065
863.1,3987.8,-0.9,-0.3,3.4418702,26.3,8.4,0.97904716
862,3987.4,-1.1,-0.4,3.4371388,26.6,8.4,0.97880816
860.1,3987.2,-1.9,-0.2,3.4293907,26.8,8.4,0.97864882
859.1,3986.9,-1,-0.3,3.4251458,27,8.4,0.97848948
672.1,3999.6,-187,12.7,2.6881312,27.2,8.4,0.97833015
472.1,4013.8,-200,14.2,1.894915,27.3,8.4,0.97825048
276.1,4028.4,-196,14.6,1.1122412,27.4,8.4,0.97817081
74,4043.8,-202.1,15.4,0.2992412,27.4,8.4,0.97817081
75,4045.3,1,1.5,0.3033975,27.5,8.4,0.97809114
77,4046.5,2,1.2,0.3115805,27.5,8.4,0.97809114
77,4047.6,0,1.1,0.3116652,27.5,8.4,0.97809114
74,4048.9,-3,1.3,0.2996186,27.5,8.4,0.97809114
75,4049.8,1,0.9,0.303735,27.6,8.4,0.97801147
82,4050.2,7,0.4,0.3321164,27.6,8.4,0.97801147
80,4051.1,-2,0.9,0.324088,27.6,8.4,0.97801147
74,4052.3,-6,1.2,0.2998702,27.6,8.4,0.97801147
73,4053.1,-1,0.8,0.2958763,27.6,8.4,0.97801147
75,4053.7,2,0.6,0.3040275,27.7,8.4,0.9779318
71,4054.6,-4,0.9,0.2878766,27.7,8.4,0.9779318
73,4055.1,2,0.5,0.2960223,27.7,8.4,0.9779318
74,4055.7,1,0.6,0.3001218,27.7,8.4,0.9779318
79,4055.9,5,0.2,0.3204161,27.7,8.4,0.9779318
72,4057,-7,1.1,0.292104,27.8,8.4,0.97785214
1018.1,3991.2,946.1,-65.8,4.0634407,28,8.4,0.9776928
1953,3923.6,934.9,-67.6,7.6627908,28.6,8.4,0.97721479
1957,3918.3,4,-5.3,7.6681131,29.1,8.4,0.97681644
1953,3914.8,-4,-3.5,7.6456044,29.7,8.4,0.97633843
1956.9,3911.3,3.9,-3.5,7.654023,30.2,8.4,0.97594009
1855.2,3915.4,-101.7,4.1,7.2638501,30.7,8.4,0.97554175
1751,3920.3,-104.2,4.9,6.8644453,31.2,8.4,0.9751434
1645,3925.7,-106,5.4,6.4577765,31.7,8.4,0.97474506
1545.2,3931.1,-99.8,5.4,6.0743357,32.1,8.4,0.97442639
1437.1,3937.4,-108.1,6.3,5.6584375,32.5,8.4,0.97410771
1338.1,3943.3,-99,5.9,5.2765297,32.9,8.4,0.97378904
1226.1,3950.4,-112,7.1,4.8435854,33.2,8.4,0.97355003
1225.1,3950,-1,-0.4,4.839145,33.6,8.4,0.97323136
1227.1,3949.4,2,-0.6,4.8463087,33.9,8.4,0.97299235
1230,3948.6,2.9,-0.8,4.856778,34.2,8.4,0.97275335
1225.1,3948.4,-4.9,-0.2,4.8371848,34.6,8.4,0.97243467
1234.1,3947.1,9,-1.3,4.8711161,34.9,8.4,0.97219567
2039.9,3891.4,805.8,-55.7,7.9380669,35.5,8.4,0.97171765
2039,3888.6,-0.9,-2.8,7.9288554,36.1,8.4,0.97123964
2036,3886.5,-3,-2.1,7.912914,36.6,8.4,0.9708413
2038,3884.3,2,-2.2,7.9162034,37.2,8.4,0.97036329
2038,3882.4,0,-1.9,7.9123312,37.8,8.4,0.96988528
2038,3880.7,0,-1.7,7.9088666,38.3,8.5,0.96948693
2036,3879.2,-2,-1.5,7.8980512,38.9,8.5,0.96900892
2031,3878,-5,-1.2,7.876218,39.4,8.5,0.96861058
2032,3876.5,1,-1.5,7.877048,40,8.5,0.96813257
2030,3875.1,-2,-1.4,7.866453,40.6,8.5,0.96765456
2035,3873.4,5,-1.7,7.882369,41.1,8.5,0.96725621
2033,3872.2,-2,-1.2,7.8721826,41.7,8.5,0.9667782
2032,3871,-1,-1.2,7.865872,42.3,8.5,0.96630019
2039,3869.3,7,-1.7,7.8895027,42.8,8.5,0.96590185
2038,3868.1,-1,-1.2,7.8831878,43.4,8.5,0.96542384
2037.1,3867,-0.9,-1.1,7.8774657,44,8.5,0.96494583
2035,3866,-2.1,-1,7.86731,44.5,8.5,0.96454748
453.2,3972.5,-1581.8,106.5,1.800337,44.7,8.5,0.96438815
455.1,3975.7,1.9,3.2,1.8093411,44.8,8.5,0.96430848
451.1,3978.2,-4,2.5,1.794566,44.9,8.5,0.96422881
450.1,3980,-1,1.8,1.791398,45,8.5,0.96414914
446.1,3981.7,-4,1.7,1.7762364,45.2,8.5,0.9639898
454.1,3982.5,8,0.8,1.8084532,45.3,8.5,0.96391013
453.1,3983.7,-1,1.2,1.8050145,45.4,8.5,0.96383047
453.1,3984.7,0,1,1.8054676,45.5,8.5,0.9637508
452.1,3985.7,-1,1,1.801935,45.7,8.5,0.96359146
454,3986.3,1.9,0.6,1.8097802,45.8,8.5,0.96351179
449,3987.5,-5,1.2,1.7903875,45.9,8.5,0.96343212
452.1,3987.9,3.1,0.4,1.8029296,46,8.5,0.96335245
452.1,3988.6,0,0.7,1.8032461,46.2,8.5,0.96319312
601.1,3979,149,-9.6,2.3917769,46.3,8.5,0.96311345
740.9,3969.6,139.8,-9.4,2.9410766,46.5,8.5,0.96295411
879.1,3960,138.2,-9.6,3.481236,46.8,8.5,0.96271511
1013,3950.3,133.9,-9.7,4.0016539,47.1,8.5,0.9624761
1160.1,3939.6,147.1,-10.7,4.57033,47.4,8.5,0.96223709
1292,3929.6,131.9,-10,5.0770432,47.7,8.5,0.96199809
1296.1,3928.2,4.1,-1.4,5.09134,48.1,8.5,0.96167941
1289.1,3927.6,-7,-0.6,5.0630692,48.5,8.5,0.96136074
1305.1,3925.7,16,-1.9,5.1234311,48.8,8.5,0.96112173
1291.2,3925.9,-13.9,0.2,5.0691221,49.2,8.5,0.96080306
1295,3924.8,3.8,-1.1,5.082616,49.5,8.5,0.96056405
1297.1,3924.1,2.1,-0.7,5.0899501,49.9,8.5,0.96024538
1296.1,3923.5,-1,-0.6,5.0852484,50.3,8.5,0.9599267
1295,3923,-1.1,-0.5,5.080285,50.6,8.5,0.9596877
1296.1,3922.4,1.1,-0.6,5.0838226,51,8.5,0.95936902
1079.1,3936.6,-217,14.2,4.2479851,51.3,8.5,0.95913002
1074.1,3937,-5,0.4,4.2287317,51.6,8.5,0.95889101
1075.1,3936.9,1,-0.1,4.2325612,51.9,8.5,0.95865201
1077,3936.7,1.9,-0.2,4.2398259,52.2,8.5,0.958413
1075.1,3936.8,-1.9,0.1,4.2324537,52.5,8.5,0.958174
1072.1,3936.8,-3,0,4.2206433,52.8,8.5,0.95793499
1079.1,3936.2,7,-0.6,4.2475534,53.1,8.5,0.95769598
1076.1,3936.2,-3,0,4.2357448,53.4,8.5,0.95745698
1073.1,3936.2,-3,0,4.2239362,53.7,8.5,0.95721797
1075.1,3935.9,2,-0.3,4.2314861,54,8.5,0.95697897
1076.1,3935.7,1,-0.2,4.2352068,54.3,8.5,0.95673996
1076.1,3935.5,0,-0.2,4.2349916,54.6,8.5,0.95650096
1072.1,3935.6,-4,0.1,4.2193568,54.9,8.5,0.95626195
1074,3935.3,1.9,-0.3,4.2265122,55.2,8.5,0.95602294
1102,3933.2,28,-2.1,4.3343864,55.5,8.5,0.95578394
1121.1,3931.6,19.1,-1.6,4.4077168,55.8,8.5,0.95554493
1149.1,3929.4,28,-2.2,4.5152735,56.1,8.5,0.95530593
1170,3927.6,20.9,-1.8,4.595292,56.4,8.5,0.95506692
1195.1,3925.6,25.1,-2,4.6914846,56.8,8.5,0.95474825
1214.1,3923.8,19,-1.8,4.7638856,57.1,8.5,0.95450924
1248.1,3921.1,34,-2.7,4.8939249,57.4,8.5,0.95427024
1243.1,3920.9,-5,-0.2,4.8740708,57.8,8.5,0.95395156
1240.1,3920.7,-3,-0.2,4.8620601,58.1,8.5,0.95371256
1243.1,3920.1,3,-0.6,4.8730763,58.5,8.5,0.95339388
1244.1,3919.6,1,-0.5,4.8763744,58.8,8.5,0.95315488
1240.1,3919.6,-4,0,4.860696,59.2,8.5,0.9528362
1244.1,3918.9,4,-0.7,4.8755035,59.5,8.5,0.9525972
1242.1,3918.7,-2,-0.2,4.8674173,59.9,8.5,0.95227852
1247.1,3918,5,-0.7,4.8861378,60.2,8.5,0.95203952
758.1,3950.9,-489,32.9,2.9951773,60.4,8.5,0.95188018
754.1,3952.2,-4,1.3,2.980354,60.6,8.5,0.95172084
1233,3920.4,478.9,-31.8,4.8338532,61,8.5,0.95140217
1230.1,3919.8,-2.9,-0.6,4.821746,61.3,8.5,0.95116316
1228.2,3919.4,-1.9,-0.4,4.8138071,61.6,8.5,0.95092416
1236.1,3918.4,7.9,-1,4.8435342,62,8.5,0.95060548
1232.1,3918.2,-4,-0.2,4.8276142,62.3,8.5,0.95036648
1238.1,3917.5,6,-0.7,4.8502567,62.7,8.5,0.9500478
1237.1,3917.2,-1,-0.3,4.8459681,63,8.5,0.9498088
1237.1,3916.9,0,-0.3,4.845597,63.4,8.5,0.94949012
1232,3916.8,-5.1,-0.1,4.8254976,63.7,8.6,0.94925112
1231.1,3916.6,-0.9,-0.2,4.8217263,64.1,8.6,0.94893244
1238.1,3915.8,7,-0.8,4.848152,64.4,8.6,0.94869344
1235.1,3915.7,-3,-0.1,4.8362811,64.7,8.6,0.94845443
1228.1,3915.8,-7,0.1,4.808994,65.1,8.6,0.94813576
1234.1,3915.2,6,-0.6,4.8317483,65.4,8.6,0.94789675
1233.1,3915,-1,-0.2,4.8275865,65.8,8.6,0.94757808
1234.1,3914.6,1,-0.4,4.8310079,66.1,8.6,0.94733907
1239.1,3914,5,-0.6,4.8498374,66.5,8.6,0.9470204
1214.1,3915.4,-25,1.4,4.7536871,66.8,8.6,0.94678139
1184.1,3917.2,-30,1.8,4.6383565,67.1,8.6,0.94654238
1160.1,3918.7,-24,1.5,4.5460839,67.4,8.6,0.94630338
1141.1,3919.9,-19,1.2,4.4729979,67.8,8.6,0.9459847
1119.1,3921.3,-22,1.4,4.3883268,68.1,8.6,0.9457457
1119.1,3921.3,0,0,4.3883268,68.4,8.6,0.94550669
1226.1,3914,107,-7.3,4.7989554,68.7,8.6,0.94526769
1330.1,3906.6,104,-7.4,5.1961687,69.1,8.6,0.94494901
1428.1,3899.4,98,-7.2,5.5687331,69.5,8.6,0.94463034
1541.9,3891,113.8,-8.4,5.9995329,69.9,8.6,0.94431166
1544,3889.9,2.1,-1.1,6.0060056,70.3,8.6,0.94399299
1543.1,3889.2,-0.9,-0.7,6.0014245,70.8,8.6,0.94359465
2060,3853.8,516.9,-35.4,7.938828,71.3,8.6,0.9431963
2568,3818.1,508,-35.7,9.8048808,72.1,8.6,0.94255895
2572,3814.9,4,-3.2,9.8119228,72.8,8.6,0.94200127
2573,3812.4,1,-2.5,9.8093052,73.5,8.6,0.94144359
2576.1,3810.1,3.1,-2.3,9.8151986,74.2,8.6,0.94088591
2573.1,3808.3,-3,-1.8,9.7991367,74.9,8.6,0.94032823
2566,3806.9,-7.1,-1.4,9.7685054,75.6,8.6,0.93977055
2573,3804.8,7,-2.1,9.7897504,76.3,8.6,0.93921287
2567.1,3803.5,-5.9,-1.3,9.7639649,77.1,8.6,0.93857553
2566,3802,-1.1,-1.5,9.755932,77.8,8.6,0.93801785
2571,3800.1,5,-1.9,9.7700571,78.5,8.6,0.93746017
2570.1,3798.7,-0.9,-1.4,9.7630389,79.2,8.6,0.93690249
2608,3794.8,37.9,-3.9,9.8968384,79.9,8.6,0.93634481
2612.1,3793.1,4.1,-1.7,9.9079565,80.6,8.6,0.93578713
2614,3791.5,1.9,-1.6,9.910981,81.4,8.6,0.93514978
2613.1,3790.2,-0.9,-1.3,9.9041716,82.1,8.6,0.9345921
2609,3789.1,-4.1,-1.1,9.8857619,82.8,8.6,0.93403442
2610,3787.7,1,-1.4,9.885897,83.5,8.6,0.93347674
2612,3786.3,2,-1.4,9.8898156,84.3,8.6,0.93283939
2438.1,3796.7,-173.9,10.4,9.2567343,85,8.6,0.93228171
2256.1,3808.1,-182,11.4,8.5914544,85.6,8.6,0.9318037
2076,3819.8,-180.1,11.7,7.9299048,86.2,8.6,0.93132569
1901,3831.5,-175,11.7,7.2836815,86.7,8.6,0.93092734
1716.1,3844.2,-184.9,12.7,6.5970316,87.2,8.6,0.930529
1543.2,3856.4,-172.9,12.2,5.9511965,87.6,8.6,0.93021033
1539.1,3857.5,-4.1,1.1,5.9370782,88,8.6,0.92989165
1543,3857.8,3.9,0.3,5.9525854,88.4,8.6,0.92957298
1542.1,3858.2,-0.9,0.4,5.9497302,88.9,8.6,0.92917463
1541.1,3858.6,-1,0.4,5.9464885,89.3,8.6,0.92885596
1546,3858.5,4.9,-0.1,5.965241,89.7,8.6,0.92853728
1541.1,3859,-4.9,0.5,5.9471049,90.2,8.6,0.92813894
1541.1,3859.2,0,0.2,5.9474131,90.6,8.7,0.92782027
1542.1,3859.2,1,0,5.9512723,91,8.7,0.92750159
1541,3859.4,-1.1,0.2,5.9473354,91.4,8.7,0.92718292
1947.2,3832.2,406.2,-27.2,7.4620598,92,8.7,0.92670491
2360,3803.4,412.8,-28.8,8.976024,92.6,8.7,0.9262269
2354.1,3801.8,-5.9,-1.6,8.9498174,93.3,8.7,0.92566922
2358,3799.9,3.9,-1.9,8.9601642,93.9,8.7,0.9251912
2357.1,3798.6,-0.9,-1.3,8.9536801,94.6,8.7,0.92463352
338.2,3933,-2018.9,134.4,1.3301406,94.7,8.7,0.92455386
338.1,3937.5,-0.1,4.5,1.3312688,94.8,8.7,0.92447419
335.1,3940.9,-3,3.4,1.3205956,94.9,8.7,0.92439452
336.1,3943.4,1,2.5,1.3253767,95,8.7,0.92431485
339.1,3945.4,3,2,1.3378851,95.1,8.7,0.92423518
339.1,3947.3,0,1.9,1.3385294,95.2,8.7,0.92415551
343,3948.8,3.9,1.5,1.3544384,95.3,8.7,0.92407584
336.2,3950.9,-6.8,2.1,1.3282926,95.4,8.7,0.92399618
340.1,3952.1,3.9,1.2,1.3441092,95.4,8.7,0.92399618
346.1,3953,6,0.9,1.3681333,95.5,8.7,0.92391651
337,3954.9,-9.1,1.9,1.3328013,95.6,8.7,0.92383684
335.1,3956.3,-1.9,1.4,1.3257561,95.7,8.7,0.92375717
340,3957,4.9,0.7,1.34538,95.8,8.7,0.9236775
335.1,3958.5,-4.9,1.5,1.3264934,95.9,8.7,0.92359783
343.1,3959,8,0.5,1.3583329,96,8.7,0.92351816
343.1,3959.9,0,0.9,1.3586417,96.1,8.7,0.9234385
777,3932,433.9,-27.9,3.055164,96.3,8.7,0.92327916
767.1,3932.4,-9.9,0.4,3.016544,96.5,8.7,0.92311982
768.1,3932.3,1,-0.1,3.0203996,96.8,8.7,0.92288082
774.2,3932,6.1,-0.3,3.0441544,97,8.7,0.92272148
777,3931.9,2.8,-0.1,3.0550863,97.2,8.7,0.92256214
772.1,3932.4,-4.9,0.5,3.036206,97.4,8.7,0.9224028
769.1,3932.8,-3,0.4,3.0247165,97.6,8.8,0.92224347
777,3932.5,7.9,-0.3,3.0555525,97.8,8.8,0.92208413
772.1,3933,-4.9,0.5,3.0366693,98,8.8,0.92192479
768.1,3933.5,-4,0.5,3.0213214,98.3,8.8,0.92168579
775.1,3933.3,7,-0.2,3.0487008,98.5,8.8,0.92152645
769.1,3933.9,-6,0.6,3.0255625,98.7,8.8,0.92136711
871.1,3927.3,102,-6.6,3.421071,98.9,8.8,0.92120778
973.1,3920.5,102,-6.8,3.8150385,99.2,8.8,0.92096877
979.1,3919.8,6,-0.7,3.8378762,99.5,8.8,0.92072976
975.1,3919.8,-4,0,3.822197,99.7,8.8,0.92057043
977.1,3919.5,2,-0.3,3.8297435,100,8.8,0.92033142
971.1,3919.8,-6,0.3,3.8065178,100.3,8.8,0.92009242
1335,3895.6,363.9,-24.2,5.200626,100.7,8.8,0.91977374
1697,3870.6,362,-25,6.5684082,101.1,8.8,0.91945507
2050,3845.4,353,-25.2,7.88307,101.7,8.8,0.91897706
2405,3819.7,355,-25.7,9.1863785,102.4,8.8,0.91841938
2406,3816.5,1,-3.2,9.182499,103,8.8,0.91794136
2098.1,3834.3,-307.9,17.8,8.0447448,103.6,8.8,0.91746335
1786.1,3853.5,-312,19.2,6.8827363,104.1,8.8,0.91706501
1479.1,3873.3,-307,19.8,5.728998,104.5,8.8,0.91674634
1168.3,3894.2,-310.8,20.9,4.5495939,104.8,8.8,0.91650733
863.1,3915.3,-305.2,21.1,3.3792954,105.1,8.8,0.91626832
863.1,3916.6,0,1.3,3.3804175,105.3,8.8,0.91610899
860.1,3917.8,-3,1.2,3.3696998,105.6,8.8,0.91586998
1012.1,3908.5,152,-9.3,3.9557928,105.8,8.8,0.91571064
1172.1,3898.1,160,-10.4,4.568963,106.2,8.8,0.91539197
1170.1,3898,-2,-0.1,4.5610498,106.5,8.8,0.91515296
1165,3898.2,-5.1,0.2,4.541403,106.8,8.8,0.91491396
1162.1,3898.4,-2.9,0.2,4.5303306,107.1,8.8,0.91467495
1169.1,3897.9,7,-0.5,4.5570349,107.5,8.8,0.91435628
1167.1,3897.9,-2,0,4.5492391,107.8,8.8,0.91411727
1168.1,3897.8,1,-0.1,4.5530202,108.1,8.8,0.91387827
1166.2,3897.9,-1.9,0.1,4.545731,108.4,8.8,0.91363926
1168.1,3897.7,1.9,-0.2,4.5529034,108.8,8.8,0.91332059
1167.1,3897.7,-1,0,4.5490057,109.1,8.8,0.91308158
1162.1,3897.9,-5,0.2,4.5297496,109.4,8.8,0.91284257
1173.1,3897.2,11,-0.7,4.5718053,109.7,8.8,0.91260357
1171.1,3897.2,-2,0,4.5640109,110.1,8.8,0.91228489
1171.1,3897.1,0,-0.1,4.5638938,110.4,8.8,0.91204589
1165.1,3897.5,-6,0.4,4.5409773,110.7,8.8,0.91180688
881.2,3916.3,-283.9,18.8,3.4510436,111,8.8,0.91156788
881.1,3917,-0.1,0.7,3.4512687,111.2,8.8,0.91140854
882.1,3917.5,1,0.5,3.4556267,111.4,8.8,0.9112492
878.1,3918.2,-4,0.7,3.4405714,111.7,8.8,0.9110102
878.1,3918.6,0,0.4,3.4409227,111.9,8.8,0.91085086
1086.1,3905.2,208,-13.4,4.2414377,112.2,8.8,0.91061185
1297,3890.8,210.9,-14.4,5.0463676,112.6,8.8,0.91029318
1292.1,3890.4,-4.9,-0.4,5.0267858,113,8.8,0.90997451
1300.1,3889.3,8,-1.1,5.0564789,113.3,8.8,0.9097355
1298,3888.9,-2.1,-0.4,5.0477922,113.7,8.8,0.90941683
1299.1,3888.5,1.1,-0.4,5.0515503,114,8.8,0.90917782
1293.1,3888.5,-6,0,5.0282193,114.4,8.8,0.90885915
1294.1,3888.1,1,-0.4,5.0315902,114.8,8.8,0.90854047
1299.1,3887.4,5,-0.7,5.0501213,115.1,8.8,0.90830147
1294,3887.4,-5.1,0,5.0302956,115.5,8.8,0.90798279
1296.1,3887,2.1,-0.4,5.0379407,115.8,8.8,0.90774379
1293.1,3886.9,-3,-0.1,5.0261504,116.2,8.8,0.90742511
1292,3886.7,-1.1,-0.2,5.0216164,116.6,8.8,0.90710644
1294.1,3886.3,2.1,-0.4,5.0292608,116.9,8.8,0.90686743
1296.1,3885.9,2,-0.4,5.036515,117.3,8.8,0.90654876
1161.2,3894.6,-134.9,8.7,4.5224095,117.6,8.8,0.90630975
1024.1,3903.9,-137.1,9.3,3.997984,117.9,8.8,0.90607075
896.1,3912.9,-128,9,3.5063497,118.1,8.8,0.90591141
764.1,3922.3,-132,9.4,2.9970294,118.3,8.8,0.90575207
627.1,3932.3,-137,10,2.4659453,118.5,8.8,0.90559273
489.1,3942.6,-138,10.3,1.9283257,118.6,8.8,0.90551307
492,3943.7,2.9,1.1,1.9403004,118.8,8.8,0.90535373
489,3945.1,-3,1.4,1.9291539,118.9,8.8,0.90527406
497,3945.5,8,0.4,1.9609135,119.1,8.8,0.90511472
493.1,3946.7,-3.9,1.2,1.9461178,119.2,8.8,0.90503505
496.1,3947.2,3,0.5,1.9582059,119.3,8.8,0.90495539
490.1,3948.4,-6,1.2,1.9351108,119.5,8.8,0.90479605
457.1,3951.3,-33,2.9,1.8061392,119.6,8.8,0.90471638
410.1,3955.2,-47,3.9,1.6220275,119.7,8.8,0.90463671
371.1,3958.6,-39,3.4,1.4690365,119.8,8.8,0.90455704
329.2,3962.2,-41.9,3.6,1.3043562,119.9,8.8,0.90447737
286.1,3966,-43.1,3.8,1.1346726,120,8.8,0.90439771
249.1,3969.4,-37,3.4,0.98877754,120.1,8.8,0.90431804
253.1,3970,4,0.6,1.004807,120.1,8.8,0.90431804
255.1,3970.8,2,0.8,1.0129511,120.2,8.8,0.90423837
136.2,3979.5,-118.9,8.7,0.5420079,120.2,8.8,0.90423837
21,3988.1,-115.2,8.6,0.0837501,120.2,8.8,0.90423837
-103,3997.7,-124,9.6,-0.4117631,120.2,8.8,0.90423837
-102,3999,1,1.3,-0.407898,120.2,8.8,0.90423837
-94,3999.8,8,0.8,-0.3759812,120.2,8.8,0.90423837
-98,4001.3,-4,1.5,-0.3921274,120.1,8.8,0.90431804
-94,4002.1,4,0.8,-0.3761974,120.1,8.8,0.90431804
-94,4003.2,0,1.1,-0.3763008,120.1,8.8,0.90431804
-93,4004.1,1,0.9,-0.3723813,120.1,8.8,0.90431804
-86,4004.6,7,0.5,-0.3443956,120,8.8,0.90439771
-96,4006.1,-10,1.5,-0.3845856,120,8.8,0.90439771
-94,4006.9,2,0.8,-0.3766486,120,8.8,0.90439771
-92,4007.6,2,0.7,-0.3686992,119.9,8.8,0.90447737
-88,4008.2,4,0.6,-0.3527216,119.9,8.8,0.90447737
-95,4009.5,-7,1.3,-0.3809025,119.9,8.8,0.90447737
428.1,3975.7,523.1,-33.8,1.7019972,120,8.8,0.90439771
947.1,3940.8,519,-34.9,3.7323317,120.3,8.8,0.9041587
947.1,3939,0,-1.8,3.7306269,120.5,8.8,0.90399936
945.1,3937.7,-2,-1.3,3.7215203,120.8,8.8,0.90376036
942.1,3936.9,-3,-0.8,3.7089535,121.1,8.8,0.90352135
940.1,3936.1,-2,-0.8,3.7003276,121.3,8.8,0.90336201
943.1,3935.1,3,-1,3.7111928,121.6,8.8,0.90312301
943.1,3934.4,0,-0.7,3.7105326,121.9,8.8,0.902884
943.1,3933.8,0,-0.6,3.7099668,122.1,8.8,0.90272467
337.1,3973.3,-606,39.5,1.3393994,122.2,8.8,0.902645
-272,4014.9,-609.1,41.6,-1.0920528,122.1,8.8,0.90272467
-268,4017.2,4,2.3,-1.0766096,122.1,8.8,0.90272467
-267,4019,1,1.8,-1.073073,122,8.8,0.90280433
-270,4020.9,-3,1.9,-1.085643,121.9,8.8,0.902884
-270,4022.3,0,1.4,-1.086021,121.8,8.8,0.90296367
-227.1,4020.7,42.9,-1.6,-0.91310097,121.8,8.8,0.90296367
-184,4019,43.1,-1.7,-0.739496,121.7,8.8,0.90304334
-146,4017.3,38,-1.7,-0.5865258,121.7,8.8,0.90304334
-102.1,4015.3,43.9,-2,-0.40996213,121.7,8.8,0.90304334
-56,4012.8,46.1,-2.5,-0.2247168,121.6,8.8,0.90312301
-11,4010.4,45,-2.4,-0.0441144,121.6,8.8,0.90312301
31,4008,42,-2.4,0.124248,121.6,8.8,0.90312301
31,4008.3,0,0.3,0.1242573,121.6,8.8,0.90312301
32,4008.6,1,0.3,0.1282752,121.7,8.8,0.90304334
28,4009.3,-4,0.7,0.1122604,121.7,8.8,0.90304334
28,4009.7,0,0.4,0.1122716,121.7,8.8,0.90304334
23,4010.4,-5,0.7,0.0922392,121.7,8.8,0.90304334
26,4010.6,3,0.2,0.1042756,121.7,8.8,0.90304334
26,4011.1,0,0.5,0.1042886,121.7,8.8,0.90304334
28,4011.3,2,0.2,0.1123164,121.7,8.8,0.90304334
27,4011.7,-1,0.4,0.1083159,121.7,8.8,0.90304334
25,4012.3,-2,0.6,0.1003075,121.7,8.8,0.90304334
29,4012.4,4,0.1,0.1163596,121.7,8.8,0.90304334
28,4012.8,-1,0.4,0.1123584,121.7,8.8,0.90304334
27,4013.2,-1,0.4,0.1083564,121.7,8.8,0.90304334
31,4013.3,4,0.1,0.1244123,121.7,8.8,0.90304334
33,4013.6,2,0.3,0.1324488,121.8,8.8,0.90296367
27,4014.3,-6,0.7,0.1083861,121.8,8.8,0.90296367
32,4014.3,5,0,0.1284576,121.8,8.8,0.90296367
26,4015,-6,0.7,0.10439,121.8,8.7,0.90296367
27,4015.3,1,0.3,0.1084131,121.8,8.7,0.90296367
28,4015.5,1,0.2,0.112434,121.8,8.7,0.90296367
26,4016,-2,0.5,0.104416,121.8,8.7,0.90296367
25,4016.3,-1,0.3,0.1004075,121.8,8.7,0.90296367
28,4016.4,3,0.1,0.1124592,121.8,8.7,0.90296367
26,4016.9,-2,0.5,0.1044394,121.8,8.7,0.90296367
30,4016.9,4,0,0.120507,121.8,8.7,0.90296367
29,4017.2,-1,0.3,0.1164988,121.8,8.7,0.90296367
24,4017.9,-5,0.7,0.0964296,121.8,8.7,0.90296367
26,4018,2,0.1,0.104468,121.9,8.7,0.902884
28,4018.2,2,0.2,0.1125096,121.9,8.7,0.902884
34,4018,6,-0.2,0.136612,121.9,8.7,0.902884
24,4019,-10,1,0.096456,121.9,8.7,0.902884
29,4018.9,5,-0.1,0.1165481,121.9,8.7,0.902884
24,4019.5,-5,0.6,0.096468,121.9,8.7,0.902884
33,4019.1,9,-0.4,0.1326303,121.9,8.7,0.902884
25,4019.9,-8,0.8,0.1004975,121.9,8.7,0.902884
30,4019.8,5,-0.1,0.120594,121.9,8.7,0.902884
33,4019.8,3,0,0.1326534,121.9,8.7,0.902884
27,4020.5,-6,0.7,0.1085535,121.9,8.7,0.902884
29,4020.6,2,0.1,0.1165974,121.9,8.7,0.902884
29,4020.8,0,0.2,0.1166032,122,8.7,0.90280433
26,4021.2,-3,0.4,0.1045512,122,8.7,0.90280433
26,4021.4,0,0.2,0.1045564,122,8.7,0.90280433
26,4021.7,0,0.3,0.1045642,122,8.7,0.90280433
26,4021.9,0,0.2,0.1045694,122,8.7,0.90280433
29,4021.9,3,0,0.1166351,122,8.7,0.90280433
24,4022.4,-5,0.5,0.0965376,122,8.7,0.90280433
26,4022.6,2,0.2,0.1045876,122,8.7,0.90280433
25,4022.8,-1,0.2,0.10057,122,8.7,0.90280433
26,4022.9,1,0.1,0.1045954,122,8.7,0.90280433
24,4023.3,-2,0.4,0.0965592,122,8.7,0.90280433
28,4023.2,4,-0.1,0.1126496,122,8.7,0.90280433
25,4023.6,-3,0.4,0.10059,122,8.7,0.90280433
22,4023.9,-3,0.3,0.0885258,122,8.7,0.90280433
29,4023.7,7,-0.2,0.1166873,122.1,8.7,0.90272467
26,4024.1,-3,0.4,0.1046266,122.1,8.7,0.90272467
25,4024.3,-1,0.2,0.1006075,122.1,8.7,0.90272467
32,4024,7,-0.3,0.128768,122.1,8.7,0.90272467
27,4024.5,-5,0.5,0.1086615,122.1,8.7,0.90272467
26,4024.8,-1,0.3,0.1046448,122.1,8.7,0.90272467
31,4024.6,5,-0.2,0.1247626,122.1,8.7,0.90272467
31,4024.8,0,0.2,0.1247688,122.1,8.7,0.90272467
31,4024.9,0,0.1,0.1247719,122.1,8.7,0.90272467
30,4025.2,-1,0.3,0.120756,122.1,8.7,0.90272467
28,4025.4,-2,0.2,0.1127112,122.1,8.7,0.90272467
30,4025.5,2,0.1,0.120765,122.1,8.7,0.90272467
25,4026,-5,0.5,0.10065,122.1,8.7,0.90272467
22,4026.3,-3,0.3,0.0885786,122.2,8.7,0.902645
28,4026.1,6,-0.2,0.1127308,122.2,8.7,0.902645
29,4026.2,1,0.1,0.1167598,122.2,8.7,0.902645
28,4026.4,-1,0.2,0.1127392,122.2,8.7,0.902645
29,4026.4,1,0,0.1167656,122.2,8.7,0.902645
26,4026.8,-3,0.4,0.1046968,122.2,8.7,0.902645
32,4026.5,6,-0.3,0.128848,122.2,8.7,0.902645
25,4027.1,-7,0.6,0.1006775,122.2,8.7,0.902645
26,4027.2,1,0.1,0.1047072,122.2,8.7,0.902645
28,4027.2,2,0,0.1127616,122.2,8.7,0.902645
23,4027.7,-5,0.5,0.0926371,122.2,8.7,0.902645
31,4027.3,8,-0.4,0.1248463,122.2,8.7,0.902645
22,4028,-9,0.7,0.088616,122.2,8.7,0.902645
32,4027.5,10,-0.5,0.12888,122.3,8.7,0.90256533
27,4027.9,-5,0.4,0.1087533,122.3,8.7,0.90256533
27,4028.1,0,0.2,0.1087587,122.3,8.7,0.90256533
30,4028,3,-0.1,0.12084,122.3,8.7,0.90256533
25,4028.4,-5,0.4,0.10071,122.3,8.7,0.90256533
28,4028.4,3,0,0.1127952,122.3,8.7,0.90256533
30,4028.3,2,-0.1,0.120849,122.3,8.7,0.90256533
31,4028.4,1,0.1,0.1248804,122.3,8.7,0.90256533
31,4028.5,0,0.1,0.1248835,122.3,8.7,0.90256533
27,4028.9,-4,0.4,0.1087803,122.3,8.7,0.90256533
27,4029,0,0.1,0.108783,122.3,8.7,0.90256533
29,4029,2,0,0.116841,122.3,8.7,0.90256533
31,4029,2,0,0.124899,122.3,8.7,0.90256533
26,4029.4,-5,0.4,0.1047644,122.4,8.6,0.90248566
28,4029.4,2,0,0.1128232,122.4,8.6,0.90248566
30,4029.3,2,-0.1,0.120879,122.4,8.6,0.90248566
34,4029.2,4,-0.1,0.1369928,122.4,8.6,0.90248566
28,4029.7,-6,0.5,0.1128316,122.4,8.6,0.90248566
27,4029.8,-1,0.1,0.1088046,122.4,8.6,0.90248566
29,4029.8,2,0,0.1168642,122.4,8.6,0.90248566
26,4030.1,-3,0.3,0.1047826,122.4,8.6,0.90248566
24,4030.3,-2,0.2,0.0967272,122.4,8.6,0.90248566
27,4030.3,3,0,0.1088181,122.4,8.6,0.90248566
26,4030.4,-1,0.1,0.1047904,122.4,8.6,0.90248566
27,4030.4,1,0,0.1088208,122.4,8.6,0.90248566
25,4030.7,-2,0.3,0.1007675,122.4,8.6,0.90248566
32,4030.3,7,-0.4,0.1289696,122.5,8.6,0.90240599
35,4030.2,3,-0.1,0.141057,122.5,8.6,0.90240599
24,4031,-11,0.8,0.096744,122.5,8.6,0.90240599
27,4030.9,3,-0.1,0.1088343,122.5,8.6,0.90240599
27,4031,0,0.1,0.108837,122.5,8.6,0.90240599
30,4030.9,3,-0.1,0.120927,122.5,8.6,0.90240599
26,4031.2,-4,0.3,0.1048112,122.5,8.6,0.90240599
26,4031.3,0,0.1,0.1048138,122.5,8.6,0.90240599
31,4031.1,5,-0.2,0.1249641,122.5,8.6,0.90240599
26,4031.5,-5,0.4,0.104819,122.5,8.6,0.90240599
32,4031.2,6,-0.3,0.1289984,122.5,8.6,0.90240599
27,4031.6,-5,0.4,0.1088532,122.5,8.6,0.90240599
30,4031.4,3,-0.2,0.120942,122.6,8.6,0.90232632
30,4031.5,0,0.1,0.120945,122.6,8.6,0.90232632
29,4031.7,-1,0.2,0.1169193,122.6,8.6,0.90232632
27,4031.9,-2,0.2,0.1088613,122.6,8.6,0.90232632
30,4031.8,3,-0.1,0.120954,122.6,8.6,0.90232632
28,4032,-2,0.2,0.112896,122.6,8.6,0.90232632
28,4032.1,0,0.1,0.1128988,122.6,8.6,0.90232632
26,4032.3,-2,0.2,0.1048398,122.6,8.6,0.90232632
31,4032,5,-0.3,0.124992,122.6,8.6,0.90232632
26,4032.4,-5,0.4,0.1048424,122.6,8.6,0.90232632
25,4032.5,-1,0.1,0.1008125,122.6,8.6,0.90232632
27,4032.5,2,0,0.1088775,122.6,8.6,0.90232632
35,4032,8,-0.5,0.14112,122.6,8.6,0.90232632
29,4032.5,-6,0.5,0.1169425,122.7,8.6,0.90224665
33,4032.3,4,-0.2,0.1330659,122.7,8.6,0.90224665
25,4032.9,-8,0.6,0.1008225,122.7,8.6,0.90224665
26,4032.9,1,0,0.1048554,122.7,8.6,0.90224665
1317,3946.1,1291,-86.8,5.1970137,123,8.6,0.90200765
1319.1,3942.3,2.1,-3.8,5.2002879,123.4,8.6,0.90168897
1321.1,3939.4,2,-2.9,5.2043413,123.8,8.6,0.9013703
1320.1,3937.2,-1,-2.2,5.1974977,124.1,8.6,0.90113129
1318.2,3935.2,-1.9,-2,5.1873806,124.5,8.6,0.90081262
1321.1,3933.2,2.9,-2,5.1961505,124.9,8.6,0.90049395
1321.1,3931.5,0,-1.7,5.1939047,125.2,8.6,0.90025494
1320.1,3930,-1,-1.5,5.187993,125.6,8.6,0.89993627
1320.1,3928.5,0,-1.5,5.1860129,126,8.6,0.89961759
1316.1,3927.4,-4,-1.1,5.1688511,126.3,8.6,0.89937859
1316.1,3926.1,0,-1.3,5.1671402,126.7,8.6,0.89905991
1320.1,3924.6,4,-1.5,5.1808645,127.1,8.6,0.89874124
1323.1,3923.1,3,-1.5,5.1906536,127.4,8.6,0.89850223
1319.1,3922.2,-4,-0.9,5.173774,127.8,8.6,0.89818356
1316.1,3921.3,-3,-0.9,5.1608229,128.2,8.6,0.89786488
1319.1,3920.1,3,-1.2,5.1710039,128.5,8.6,0.89762588
1207.1,3926.5,-112,6.4,4.7396782,128.9,8.6,0.8973072
1090.1,3933.6,-117,7.1,4.2880174,129.2,8.6,0.8970682
983.1,3940.4,-107,6.8,3.8738072,129.5,8.6,0.89682919
869.1,3947.8,-114,7.4,3.431033,129.7,8.6,0.89666985
755.1,3955.4,-114,7.6,2.9867225,129.9,8.6,0.89651052
757.1,3955.5,2,0.1,2.994709,130.1,8.6,0.89635118
757.1,3955.5,0,0,2.994709,130.3,8.6,0.89619184
755.1,3955.6,-2,0.1,2.9868736,130.5,8.6,0.8960325
761.1,3955.1,6,-0.5,3.0102266,130.7,8.6,0.89587317
759.1,3955.1,-2,0,3.0023164,131,8.6,0.89563416
760,3954.9,0.9,-0.2,3.005724,131.2,8.6,0.89547482
758.1,3954.9,-1.9,0,2.9982097,131.4,8.6,0.89531549
756.1,3954.8,-2,-0.1,2.9902243,131.6,8.6,0.89515615
752.1,3954.9,-4,0.1,2.9744803,131.8,8.6,0.89499681
755.1,3954.5,3,-0.4,2.9860429,132,8.6,0.89483748
757.1,3954.2,2,-0.3,2.9937248,132.2,8.6,0.89467814
754.1,3954.2,-3,0,2.9818622,132.4,8.6,0.8945188
760.1,3953.6,6,-0.6,3.0051314,132.6,8.6,0.89435946
154.2,3994.3,-605.9,40.7,0.61592106,132.7,8.6,0.8942798
150.1,3996,-4.1,1.7,0.5997996,132.7,8.6,0.8942798
141,3997.7,-9.1,1.7,0.5636757,132.8,8.6,0.89420013
144.1,3998.5,3.1,0.8,0.57618385,132.8,8.6,0.89420013
148.1,3999,4,0.5,0.5922519,132.8,8.6,0.89420013
148.1,3999.7,0,0.7,0.59235557,132.9,8.6,0.89412046
146.1,4000.6,-2,0.9,0.58448766,132.9,8.6,0.89412046
147.1,4001.1,1,0.5,0.58856181,133,8.6,0.89404079
144.1,4001.8,-3,0.7,0.57665938,133,8.6,0.89404079
145.1,4002.2,1,0.4,0.58071922,133,8.6,0.89404079
147.1,4002.6,2,0.4,0.58878246,133.1,8.6,0.89396112
147.1,4003.1,0,0.5,0.58885601,133.1,8.6,0.89396112
145.1,4003.6,-2,0.5,0.58092236,133.2,8.6,0.89388145
144.1,4004.1,-1,0.5,0.57699081,133.2,8.6,0.89388145
148.1,4004.2,4,0.1,0.59302202,133.2,8.6,0.89388145
151,4004.3,2.9,0.1,0.6046493,133.3,8.6,0.89380178
148.1,4004.9,-2.9,0.6,0.59312569,133.3,8.6,0.89380178
206,4001.3,57.9,-3.6,0.8242678,133.4,8.6,0.89372212
273.1,3996.9,67.1,-4.4,1.0915534,133.5,8.6,0.89364245
274.1,3996.8,1,-0.1,1.0955229,133.5,8.6,0.89364245
274.1,3996.9,0,0.1,1.0955503,133.6,8.6,0.89356278
267.9,3997.3,-6.2,0.4,1.0708767,133.7,8.6,0.89348311
271.1,3997.2,3.2,-0.1,1.0836409,133.8,8.6,0.89340344
119.1,4007.6,-152,10.4,0.47730516,133.8,8.6,0.89340344
-37,4018.8,-156.1,11.2,-0.1486956,133.8,8.6,0.89340344
-198.1,4030.5,-161.1,11.7,-0.79844205,133.7,8.6,0.89348311
-353,4042.1,-154.9,11.6,-1.4268613,133.6,8.6,0.89356278
-506,4053.8,-153,11.7,-2.0512228,133.5,8.6,0.89364245
-661,4065.9,-155,12.1,-2.6875599,133.3,8.6,0.89380178
-663,4067.8,-2,1.9,-2.6969514,133.1,8.6,0.89396112
-657,4069.1,6,1.3,-2.6733987,132.9,8.6,0.89412046
-663,4070.9,-6,1.8,-2.6990067,132.8,8.6,0.89420013
-655,4071.8,8,0.9,-2.667029,132.6,8.6,0.89435946
-659,4073.3,-4,1.5,-2.6843047,132.4,8.6,0.8945188
-664,4074.8,-5,1.5,-2.7056672,132.2,8.6,0.89467814
582,3991.9,1246,-82.9,2.3232858,132.4,8.6,0.8945188
1822,3906.2,1240,-85.7,7.1170964,132.9,8.6,0.89412046
1821,3901,-1,-5.2,7.103721,133.4,8.6,0.89372212
1829.2,3896.5,8.2,-4.5,7.1274778,133.9,8.6,0.89332377
1819,3893.8,-10.2,-2.7,7.0828222,134.4,8.6,0.89292543
1826.1,3890.5,7.1,-3.3,7.1044421,134.9,8.6,0.89252709
1825.1,3888,-1,-2.5,7.0959888,135.4,8.6,0.89212874
1825,3885.6,-0.1,-2.4,7.09122,135.9,8.6,0.8917304
1826.1,3883.3,1.1,-2.3,7.0912941,136.4,8.6,0.89133206
1821.1,3881.6,-5,-1.7,7.0687818,136.9,8.6,0.89093372
1824,3879.5,2.9,-2.1,7.076208,137.4,8.6,0.89053537
1825,3877.6,1,-1.9,7.07662,137.9,8.6,0.89013703
1827,3875.8,2,-1.8,7.0810866,138.5,8.6,0.88965902
1826.1,3874.2,-0.9,-1.6,7.0746766,139,8.6,0.88926068
1750.1,3877.7,-76,3.5,6.7863628,139.4,8.6,0.888942
1675.2,3881.4,-74.9,3.7,6.5021213,139.9,8.6,0.88854366
1593.1,3885.8,-82.1,4.4,6.190468,140.4,8.6,0.88814532
1518,3889.9,-75.1,4.1,5.9048682,140.8,8.6,0.88782664
1442.1,3894.2,-75.9,4.3,5.6158258,141.2,8.6,0.88750797
1356.1,3899.4,-86,5.2,5.2879763,141.6,8.6,0.88718929
1282.2,3903.8,-73.9,4.4,5.0054524,141.9,8.6,0.88695029
1280.1,3903.7,-2.1,-0.1,4.9971264,142.3,8.6,0.88663161
1284.1,3903,4,-0.7,5.0118423,142.6,8.6,0.88639261
1281.2,3902.7,-2.9,-0.3,5.0001392,143,8.6,0.88607393
1283.1,3902.1,1.9,-0.6,5.0067845,143.3,8.6,0.88583493
1285.1,3901.5,2,-0.6,5.0138177,143.7,8.6,0.88551625
1279,3901.4,-6.1,-0.1,4.9898906,144,8.6,0.88527725
2424,3824.8,1145,-76.6,9.2713152,144.7,8.6,0.88471957
2084,3843.8,-340,19,8.0104792,145.3,8.6,0.88424156
1740.1,3864.8,-343.9,21,6.7251385,145.8,8.6,0.88384321
