Repository: wgc-share/multi-temp-condition-battery-cycle-data

# Temperature-Aware SOC Estimation Dataset

This dataset contains processed lithium-ion battery discharge segments for state-of-charge (SOC) estimation under multiple temperatures and operating conditions. The measurements were collected using 18650-type LiNi0.6Co0.2Mn0.2O2 cells on a programmable battery test platform.

## File structure

```text
random/
  10C/
  15-20C/
  25C/
  30-35C/
  40C/

detailed/
  10C/
  15-20C/
  25C/
  30-35C/
  40C/
```

The `random` directory contains Staircase, Congested, Highway, and Urban current-profile families. The `detailed` directory contains US06-HWY, HWFET, REP05, EUDC, DST, ARTERIAL, UDDS, SC03, LA92, NYCC, NUREMBERG, and MANHATTAN profiles.

File: random/10C/random_urban_cycle320_cap1241p0mAh.csv (part 1 of 8)
Current(mA),Voltage(mV),dI(mA),dV(mV),Power(W),RawCapacity(mAh),T(C),SOC
0,4196.1,0,0,0,0,8.8,1
0,4195.2,0,-0.9,0,0,8.8,1
0,4194.6,0,-0.6,0,0,8.8,1
0,4194.2,0,-0.4,0,0,8.8,1
0,4193.8,0,-0.4,0,0,8.8,1
0,4193.5,0,-0.3,0,0,8.8,1
0,4193.2,0,-0.3,0,0,8.8,1
0,4192.9,0,-0.3,0,0,8.8,1
0,4192.6,0,-0.3,0,0,8.8,1
0,4192.3,0,-0.3,0,0,8.8,1
0,4192,0,-0.3,0,0,8.8,1
0,4191.8,0,-0.2,0,0,8.8,1
0,4191.6,0,-0.2,0,0,8.8,1
0,4191.3,0,-0.3,0,0,8.8,1
0,4191.1,0,-0.2,0,0,8.8,1
0,4190.9,0,-0.2,0,0,8.8,1
0,4190.6,0,-0.3,0,0,8.8,1
0,4190.4,0,-0.2,0,0,8.8,1
0,4190.2,0,-0.2,0,0,8.8,1
0,4190,0,-0.2,0,0,8.8,1
0,4189.9,0,-0.1,0,0,8.8,1
0,4189.6,0,-0.3,0,0,8.8,1
0,4189.5,0,-0.1,0,0,8.8,1
0,4189.3,0,-0.2,0,0,8.8,1
0,4189.1,0,-0.2,0,0,8.8,1
0,4188.9,0,-0.2,0,0,8.8,1
0,4188.7,0,-0.2,0,0,8.8,1
0,4188.6,0,-0.1,0,0,8.8,1
0,4188.4,0,-0.2,0,0,8.8,1
0,4188.2,0,-0.2,0,0,8.8,1
0,4188,0,-0.2,0,0,8.8,1
0,4187.9,0,-0.1,0,0,8.8,1
0,4187.7,0,-0.2,0,0,8.8,1
0,4187.6,0,-0.1,0,0,8.8,1
0,4187.4,0,-0.2,0,0,8.8,1
0,4187.2,0,-0.2,0,0,8.8,1
0,4187.1,0,-0.1,0,0,8.8,1
0,4186.9,0,-0.2,0,0,8.8,1
0,4186.8,0,-0.1,0,0,8.8,1
0,4186.6,0,-0.2,0,0,8.8,1
0,4186.5,0,-0.1,0,0,8.8,1
0,4186.3,0,-0.2,0,0,8.8,1
0,4186.2,0,-0.1,0,0,8.8,1
0,4186.1,0,-0.1,0,0,8.8,1
0,4185.9,0,-0.2,0,0,8.8,1
0,4185.8,0,-0.1,0,0,8.8,1
0,4185.6,0,-0.2,0,0,8.8,1
0,4185.5,0,-0.1,0,0,8.8,1
0,4185.4,0,-0.1,0,0,8.8,1
0,4185.2,0,-0.2,0,0,8.8,1
0,4185.1,0,-0.1,0,0,8.8,1
0,4184.9,0,-0.2,0,0,8.8,1
0,4184.8,0,-0.1,0,0,8.8,1
0,4184.7,0,-0.1,0,0,8.8,1
0,4184.6,0,-0.1,0,0,8.8,1
0,4184.4,0,-0.2,0,0,8.8,1
0,4184.3,0,-0.1,0,0,8.8,1
0,4184.2,0,-0.1,0,0,8.8,1
0,4184.1,0,-0.1,0,0,8.8,1
0,4183.9,0,-0.2,0,0,8.8,1
0,4183.8,0,-0.1,0,0,8.8,1
0,4183.7,0,-0.1,0,0,8.8,1
0,4183.6,0,-0.1,0,0,8.8,1
0,4183.4,0,-0.2,0,0,8.8,1
0,4183.4,0,0,0,0,8.8,1
0,4183.2,0,-0.2,0,0,8.8,1
0,4183.1,0,-0.1,0,0,8.8,1
0,4183,0,-0.1,0,0,8.8,1
0,4182.9,0,-0.1,0,0,8.8,1
0,4182.7,0,-0.2,0,0,8.8,1
0,4182.6,0,-0.1,0,0,8.8,1
0,4182.5,0,-0.1,0,0,8.8,1
0,4182.4,0,-0.1,0,0,8.8,1
0,4182.3,0,-0.1,0,0,8.8,1
0,4182.2,0,-0.1,0,0,8.8,1
0,4182.1,0,-0.1,0,0,8.8,1
0,4182,0,-0.1,0,0,8.8,1
0,4181.9,0,-0.1,0,0,8.8,1
0,4181.7,0,-0.2,0,0,8.8,1
0,4181.7,0,0,0,0,8.8,1
0,4181.5,0,-0.2,0,0,8.8,1
0,4181.4,0,-0.1,0,0,8.8,1
0,4181.3,0,-0.1,0,0,8.8,1
0,4181.2,0,-0.1,0,0,8.8,1
0,4181.1,0,-0.1,0,0,8.8,1
0,4181,0,-0.1,0,0,8.8,1
0,4180.9,0,-0.1,0,0,8.8,1
0,4180.8,0,-0.1,0,0,8.8,1
0,4180.7,0,-0.1,0,0,8.8,1
0,4180.6,0,-0.1,0,0,8.8,1
0,4180.5,0,-0.1,0,0,8.8,1
0,4180.4,0,-0.1,0,0,8.8,1
0,4180.3,0,-0.1,0,0,8.8,1
0,4180.2,0,-0.1,0,0,8.8,1
0,4180.1,0,-0.1,0,0,8.8,1
0,4180,0,-0.1,0,0,8.8,1
0,4179.9,0,-0.1,0,0,8.8,1
0,4179.8,0,-0.1,0,0,8.8,1
0,4179.7,0,-0.1,0,0,8.8,1
0,4179.6,0,-0.1,0,0,8.8,1
0,4179.6,0,0,0,0,8.8,1
0,4179.5,0,-0.1,0,0,8.8,1
0,4179.4,0,-0.1,0,0,8.8,1
0,4179.3,0,-0.1,0,0,8.8,1
0,4179.2,0,-0.1,0,0,8.8,1
0,4179.1,0,-0.1,0,0,8.8,1
0,4179,0,-0.1,0,0,8.8,1
0,4178.9,0,-0.1,0,0,8.8,1
0,4178.8,0,-0.1,0,0,8.8,1
0,4178.7,0,-0.1,0,0,8.8,1
0,4178.6,0,-0.1,0,0,8.8,1
0,4178.6,0,0,0,0,8.8,1
0,4178.5,0,-0.1,0,0,8.8,1
0,4178.4,0,-0.1,0,0,8.8,1
0,4178.3,0,-0.1,0,0,8.8,1
0,4178.2,0,-0.1,0,0,8.8,1
0,4178.1,0,-0.1,0,0,8.8,1
0,4178,0,-0.1,0,0,8.8,1
0,4178,0,0,0,0,8.8,1
0,4177.9,0,-0.1,0,0,8.8,1
0,4177.8,0,-0.1,0,0,8.8,1
0,4177.7,0,-0.1,0,0,8.8,1
0,4177.6,0,-0.1,0,0,8.8,1
0,4177.5,0,-0.1,0,0,8.8,1
0,4177.5,0,0,0,0,8.8,1
0,4177.4,0,-0.1,0,0,8.8,1
0,4177.3,0,-0.1,0,0,8.8,1
0,4177.2,0,-0.1,0,0,8.8,1
0,4177.1,0,-0.1,0,0,8.8,1
0,4177,0,-0.1,0,0,8.8,1
0,4176.9,0,-0.1,0,0,8.8,1
0,4176.9,0,0,0,0,8.8,1
0,4176.8,0,-0.1,0,0,8.8,1
0,4176.8,0,0,0,0,8.8,1
0,4176.6,0,-0.2,0,0,8.8,1
0,4176.6,0,0,0,0,8.8,1
0,4176.5,0,-0.1,0,0,8.8,1
0,4176.4,0,-0.1,0,0,8.8,1
0,4176.3,0,-0.1,0,0,8.8,1
0,4176.3,0,0,0,0,8.8,1
0,4176.2,0,-0.1,0,0,8.8,1
0,4176.1,0,-0.1,0,0,8.8,1
0,4176,0,-0.1,0,0,8.8,1
0,4176,0,0,0,0,8.8,1
0,4175.9,0,-0.1,0,0,8.8,1
0,4175.8,0,-0.1,0,0,8.8,1
0,4175.7,0,-0.1,0,0,8.8,1
0,4175.6,0,-0.1,0,0,8.8,1
0,4175.5,0,-0.1,0,0,8.8,1
0,4175.5,0,0,0,0,8.8,1
0,4175.4,0,-0.1,0,0,8.8,1
0,4175.3,0,-0.1,0,0,8.8,1
0,4175.2,0,-0.1,0,0,8.8,1
0,4175.2,0,0,0,0,8.8,1
0,4175.1,0,-0.1,0,0,8.8,1
0,4175,0,-0.1,0,0,8.8,1
0,4175,0,0,0,0,8.8,1
0,4174.9,0,-0.1,0,0,8.8,1
0,4174.8,0,-0.1,0,0,8.8,1
0,4174.7,0,-0.1,0,0,8.8,1
0,4174.7,0,0,0,0,8.8,1
0,4174.6,0,-0.1,0,0,8.8,1
0,4174.5,0,-0.1,0,0,8.8,1
0,4174.5,0,0,0,0,8.8,1
0,4174.4,0,-0.1,0,0,8.8,1
0,4174.3,0,-0.1,0,0,8.8,1
0,4174.2,0,-0.1,0,0,8.8,1
0,4174.2,0,0,0,0,8.8,1
0,4174.1,0,-0.1,0,0,8.8,1
0,4174,0,-0.1,0,0,8.8,1
0,4174,0,0,0,0,8.8,1
0,4173.9,0,-0.1,0,0,8.8,1
0,4173.8,0,-0.1,0,0,8.8,1
0,4173.8,0,0,0,0,8.8,1
0,4173.7,0,-0.1,0,0,8.8,1
0,4173.6,0,-0.1,0,0,8.8,1
0,4173.5,0,-0.1,0,0,8.8,1
0,4173.5,0,0,0,0,8.8,1
0,4173.4,0,-0.1,0,0,8.8,1
0,4173.4,0,0,0,0,8.8,1
0,4173.3,0,-0.1,0,0,8.8,1
0,4173.2,0,-0.1,0,0,8.8,1
0,4173.2,0,0,0,0,8.8,1
0,4173.1,0,-0.1,0,0,8.8,1
0,4173,0,-0.1,0,0,8.8,1
0,4172.9,0,-0.1,0,0,8.8,1
0,4172.9,0,0,0,0,8.8,1
0,4172.8,0,-0.1,0,0,8.8,1
0,4172.8,0,0,0,0,8.8,1
0,4172.7,0,-0.1,0,0,8.8,1
0,4172.7,0,0,0,0,8.8,1
0,4172.5,0,-0.2,0,0,8.8,1
0,4172.5,0,0,0,0,8.8,1
0,4172.4,0,-0.1,0,0,8.8,1
0,4172.4,0,0,0,0,8.8,1
0,4172.3,0,-0.1,0,0,8.8,1
0,4172.2,0,-0.1,0,0,8.8,1
0,4172.2,0,0,0,0,8.8,1
0,4172.1,0,-0.1,0,0,8.8,1
0,4172,0,-0.1,0,0,8.8,1
0,4172,0,0,0,0,8.8,1
0,4171.9,0,-0.1,0,0,8.8,1
0,4171.9,0,0,0,0,8.8,1
0,4171.8,0,-0.1,0,0,8.8,1
0,4171.8,0,0,0,0,8.8,1
0,4171.7,0,-0.1,0,0,8.8,1
0,4171.6,0,-0.1,0,0,8.8,1
0,4171.5,0,-0.1,0,0,8.8,1
0,4171.5,0,0,0,0,8.8,1
0,4171.4,0,-0.1,0,0,8.8,1
0,4171.4,0,0,0,0,8.8,1
0,4171.3,0,-0.1,0,0,8.8,1
0,4171.3,0,0,0,0,8.8,1
0,4171.2,0,-0.1,0,0,8.8,1
0,4171.2,0,0,0,0,8.8,1
0,4171.1,0,-0.1,0,0,8.8,1
0,4171,0,-0.1,0,0,8.8,1
0,4171,0,0,0,0,8.8,1
0,4170.9,0,-0.1,0,0,8.8,1
0,4170.9,0,0,0,0,8.8,1
0,4170.8,0,-0.1,0,0,8.8,1
0,4170.8,0,0,0,0,8.8,1
0,4170.7,0,-0.1,0,0,8.8,1
0,4170.6,0,-0.1,0,0,8.8,1
0,4170.5,0,-0.1,0,0,8.8,1
0,4170.5,0,0,0,0,8.8,1
0,4170.4,0,-0.1,0,0,8.8,1
0,4170.4,0,0,0,0,8.8,1
0,4170.3,0,-0.1,0,0,8.8,1
0,4170.3,0,0,0,0,8.8,1
0,4170.2,0,-0.1,0,0,8.8,1
0,4170.2,0,0,0,0,8.8,1
0,4170.1,0,-0.1,0,0,8.8,1
0,4170.1,0,0,0,0,8.8,1
0,4170,0,-0.1,0,0,8.8,1
0,4169.9,0,-0.1,0,0,8.8,1
0,4169.9,0,0,0,0,8.8,1
0,4169.8,0,-0.1,0,0,8.8,1
0,4169.7,0,-0.1,0,0,8.8,1
0,4169.7,0,0,0,0,8.8,1
0,4169.7,0,0,0,0,8.8,1
0,4169.6,0,-0.1,0,0,8.8,1
0,4169.6,0,0,0,0,8.8,1
0,4169.5,0,-0.1,0,0,8.8,1
0,4169.4,0,-0.1,0,0,8.8,1
0,4169.4,0,0,0,0,8.8,1
0,4169.3,0,-0.1,0,0,8.8,1
0,4169.3,0,0,0,0,8.8,1
0,4169.2,0,-0.1,0,0,8.8,1
0,4169.2,0,0,0,0,8.8,1
0,4169.1,0,-0.1,0,0,8.8,1
0,4169.1,0,0,0,0,8.8,1
0,4169,0,-0.1,0,0,8.8,1
0,4168.9,0,-0.1,0,0,8.8,1
0,4168.9,0,0,0,0,8.8,1
0,4168.8,0,-0.1,0,0,8.8,1
0,4168.8,0,0,0,0,8.8,1
0,4168.7,0,-0.1,0,0,8.8,1
0,4168.7,0,0,0,0,8.8,1
0,4168.6,0,-0.1,0,0,8.8,1
0,4168.6,0,0,0,0,8.8,1
0,4168.5,0,-0.1,0,0,8.8,1
0,4168.4,0,-0.1,0,0,8.8,1
0,4168.4,0,0,0,0,8.8,1
0,4168.4,0,0,0,0,8.8,1
0,4168.3,0,-0.1,0,0,8.8,1
0,4168.3,0,0,0,0,8.8,1
0,4168.2,0,-0.1,0,0,8.8,1
0,4168.1,0,-0.1,0,0,8.8,1
0,4168.1,0,0,0,0,8.8,1
0,4168,0,-0.1,0,0,8.8,1
0,4168,0,0,0,0,8.8,1
0,4167.9,0,-0.1,0,0,8.8,1
0,4167.9,0,0,0,0,8.8,1
0,4167.8,0,-0.1,0,0,8.8,1
0,4167.8,0,0,0,0,8.8,1
0,4167.7,0,-0.1,0,0,8.8,1
0,4167.7,0,0,0,0,8.8,1
0,4167.6,0,-0.1,0,0,8.8,1
0,4167.6,0,0,0,0,8.8,1
0,4167.5,0,-0.1,0,0,8.8,1
0,4167.5,0,0,0,0,8.8,1
0,4167.4,0,-0.1,0,0,8.8,1
0,4167.4,0,0,0,0,8.8,1
0,4167.3,0,-0.1,0,0,8.8,1
0,4167.3,0,0,0,0,8.8,1
0,4167.2,0,-0.1,0,0,8.8,1
0,4167.2,0,0,0,0,8.8,1
0,4167.1,0,-0.1,0,0,8.8,1
0,4167.1,0,0,0,0,8.8,1
0,4167,0,-0.1,0,0,8.8,1
0,4167,0,0,0,0,8.8,1
0,4166.9,0,-0.1,0,0,8.8,1
0,4166.9,0,0,0,0,8.8,1
0,4166.9,0,0,0,0,8.8,1
0,4166.8,0,-0.1,0,0,8.8,1
0,4166.8,0,0,0,0,8.8,1
0,4166.7,0,-0.1,0,0,8.8,1
0,4166.7,0,0,0,0,8.8,1
0,4166.6,0,-0.1,0,0,8.8,1
0,4166.6,0,0,0,0,8.8,1
1,4166.3,1,-0.3,0.0041663,0,8.8,1
2999.9,3949.6,2998.9,-216.7,11.848405,0.8,8.8,0.9993552
3000,3934.2,0.1,-15.4,11.8026,1.7,8.8,0.99862981
3000,3923.1,0,-11.1,11.7693,2.5,8.8,0.99798501
3000,3914.4,0,-8.7,11.7432,3.3,8.8,0.99734021
3000,3906.8,0,-7.6,11.7204,4.2,8.8,0.99661481
3000.1,3900.2,0.1,-6.6,11.70099,5,8.8,0.99597002
3000.1,3894.3,0,-5.9,11.683289,5.8,8.8,0.99532522
3000.1,3888.8,0,-5.5,11.666789,6.7,8.8,0.99459982
3000.1,3883.8,0,-5,11.651788,7.5,8.8,0.99395503
3000.1,3879.1,0,-4.7,11.637688,8.3,8.8,0.99331023
3000.1,3874.8,0,-4.3,11.624787,9.2,8.8,0.99258483
2848.1,3880.5,-152,5.7,11.052052,10,8.8,0.99194003
2686.3,3887.7,-161.8,7.2,10.443529,10.7,8.8,0.99137584
2520,3895.6,-166.3,7.9,9.816912,11.4,8.8,0.99081164
2354.1,3904.1,-165.9,8.5,9.1906418,12.1,8.8,0.99024744
2189.1,3912.9,-165,8.8,8.5657294,12.7,8.8,0.98976384
2018.1,3922.5,-171,9.6,7.9159973,13.2,8.8,0.98936084
1851,3932.3,-167.1,9.8,7.2786873,13.7,8.8,0.98895785
1856,3931,5,-1.3,7.295936,14.3,8.8,0.98847425
1856,3930,0,-1,7.29408,14.8,8.8,0.98807125
1852,3929,-4,-1,7.276508,15.3,8.8,0.98766825
1855,3927.6,3,-1.4,7.285698,15.8,8.8,0.98726525
1668,3938.6,-187,11,6.5695848,16.3,8.8,0.98686226
1472,3950.8,-196,12.2,5.8155776,16.7,8.8,0.98653986
1285.1,3962.9,-186.9,12.1,5.0927228,17,8.9,0.98629806
1092.1,3975.8,-193,12.9,4.3419712,17.3,8.9,0.98605626
901.1,3989,-191,13.2,3.5944879,17.6,8.9,0.98581446
713,4002.3,-188.1,13.3,2.8536399,17.8,8.9,0.98565326
707.9,4003.8,-5.1,1.5,2.83429,18,8.9,0.98549206
709,4004.6,1.1,0.8,2.8392614,18.2,8.9,0.98533086
711.9,4005.1,2.9,0.5,2.8512307,18.4,8.9,0.98516966
712,4005.7,0.1,0.6,2.8520584,18.6,8.9,0.98500846
710,4006.3,-2,0.6,2.844473,18.8,8.9,0.98484726
710,4006.7,0,0.4,2.844757,19,8.9,0.98468606
709,4007,-1,0.3,2.840963,19.2,8.9,0.98452486
709,4007.3,0,0.3,2.8411757,19.4,8.9,0.98436367
877,3996.3,168,-11,3.5047551,19.6,8.9,0.98420247
1040.9,3985,163.9,-11.3,4.1479865,19.9,8.9,0.98396067
1210,3973,169.1,-12,4.80733,20.2,8.9,0.98371887
1380,3960.5,170,-12.5,5.46549,20.6,8.9,0.98339647
1383,3958.8,3,-1.7,5.4750204,21,8.9,0.98307407
1383,3957.5,0,-1.3,5.4732225,21.4,8.9,0.98275167
1380,3956.4,-3,-1.1,5.459832,21.8,8.9,0.98242927
1379,3955.4,-1,-1,5.4544966,22.1,8.9,0.98218747
1380,3954.3,1,-1.1,5.456934,22.5,8.9,0.98186508
1383,3953.2,3,-1.1,5.4672756,22.9,8.9,0.98154268
927.1,3982.3,-455.9,29.1,3.6919903,23.2,8.9,0.98130088
476.1,4012.7,-451,30.4,1.9104465,23.3,8.9,0.98122028
33,4043.7,-443.1,31,0.1334421,23.3,8.9,0.98122028
25,4046.9,-8,3.2,0.1011725,23.3,8.9,0.98122028
30,4048.6,5,1.7,0.121458,23.3,8.9,0.98122028
31,4050.4,1,1.8,0.1255624,23.3,8.9,0.98122028
27,4052.2,-4,1.8,0.1094094,23.3,8.9,0.98122028
31,4053.3,4,1.1,0.1256523,23.4,8.9,0.98113968
30,4054.7,-1,1.4,0.121641,23.4,8.9,0.98113968
32,4055.7,2,1,0.1297824,23.4,8.9,0.98113968
37,4056.5,5,0.8,0.1500905,23.4,8.9,0.98113968
36,4057.6,-1,1.1,0.1460736,23.4,8.9,0.98113968
31,4059,-5,1.4,0.125829,23.4,8.9,0.98113968
34,4059.7,3,0.7,0.1380298,23.4,8.9,0.98113968
32,4060.7,-2,1,0.1299424,23.4,8.9,0.98113968
27,4061.9,-5,1.2,0.1096713,23.4,8.9,0.98113968
30,4062.5,3,0.6,0.121875,23.4,8.9,0.98113968
29,4063.4,-1,0.9,0.1178386,23.4,8.9,0.98113968
23,4064.6,-6,1.2,0.0934858,23.4,8.9,0.98113968
28,4065,5,0.4,0.11382,23.5,8.9,0.98105908
520,4032.9,492,-32.1,2.097108,23.6,8.9,0.98097848
1011,3999.2,491,-33.7,4.0431912,23.9,8.9,0.98073668
1504,3964.3,493,-34.9,5.9623072,24.3,8.9,0.98041428
1989,3929.1,485,-35.2,7.8149799,24.9,8.9,0.97993068
2479.9,3892.9,490.9,-36.2,9.6540027,25.5,8.9,0.97944709
2967,3856.7,487.1,-36.2,11.442829,26.4,8.9,0.97872169
2968,3851.2,1,-5.5,11.430362,27.2,8.9,0.97807689
2968.1,3846.7,0.1,-4.5,11.41739,28,8.9,0.97743209
2968.1,3842.7,0,-4,11.405518,28.8,8.9,0.9767873
2969.1,3839,1,-3.7,11.398375,29.7,8.9,0.9760619
2494.3,3866.1,-474.8,27.1,9.6432132,30.4,8.9,0.9754977
2020.1,3894.8,-474.2,28.7,7.8678855,30.9,8.9,0.9750947
1541.1,3925.1,-479,30.3,6.0489716,31.3,8.9,0.97477231
1063,3956.5,-478.1,31.4,4.2057595,31.6,8.9,0.97453051
1062,3957.8,-1,1.3,4.2031836,31.9,8.9,0.97428871
1062.9,3958.5,0.9,0.7,4.2074896,32.2,8.9,0.97404691
1066,3958.7,3.1,0.2,4.2199742,32.5,8.9,0.97380511
1067,3958.9,1,0.2,4.2241463,32.8,8.9,0.97356331
1059,3959.6,-8,0.7,4.1932164,33.1,8.9,0.97332151
1069,3959,10,-0.6,4.232171,33.4,8.9,0.97307971
1066,3959.2,-3,0.2,4.2205072,33.7,8.9,0.97283791
1066,3959.2,0,0,4.2205072,34,9,0.97259612
1063.1,3959.3,-2.9,0.1,4.2091318,34.3,9,0.97235432
1067,3958.8,3.9,-0.5,4.2240396,34.6,9,0.97211252
1062,3959,-5,0.2,4.204458,34.9,9,0.97187072
1057,3959.2,-5,0.2,4.1848744,35.2,9,0.97162892
1063,3958.6,6,-0.6,4.2079918,35.5,9,0.97138712
1062,3958.5,-1,-0.1,4.203927,35.8,9,0.97114532
1068,3957.9,6,-0.6,4.2270372,36.1,9,0.97090352
915,3967.7,-153,9.8,3.6304455,36.3,9,0.97074232
770,3977.3,-145,9.6,3.062521,36.5,9,0.97058112
625,3987.3,-145,10,2.4920625,36.7,9,0.97041992
483.2,3997.4,-141.8,10.1,1.9315437,36.8,9,0.97033932
336,4008,-147.2,10.6,1.346688,36.9,9,0.97025872
199,4018.3,-137,10.3,0.7996417,37,9,0.97017813
50,4029.5,-149,11.2,0.201475,37,9,0.97017813
46,4031.5,-4,2,0.185449,37,9,0.97017813
47,4032.9,1,1.4,0.1895463,37,9,0.97017813
45,4034.3,-2,1.4,0.1815435,37.1,9,0.97009753
48,4035.4,3,1.1,0.1936992,37.1,9,0.97009753
51,4036.3,3,0.9,0.2058513,37.1,9,0.97009753
43,4037.8,-8,1.5,0.1736254,37.1,9,0.97009753
50,4038.4,7,0.6,0.20192,37.1,9,0.97009753
49,4039.3,-1,0.9,0.1979257,37.1,9,0.97009753
54,4039.9,5,0.6,0.2181546,37.1,9,0.97009753
52,4040.9,-2,1,0.2101268,37.1,9,0.97009753
47,4042,-5,1.1,0.189974,37.2,9,0.97001693
50,4042.6,3,0.6,0.20213,37.2,9,0.97001693
51,4043.3,1,0.7,0.2062083,37.2,9,0.97001693
51,4044,0,0.7,0.206244,37.2,9,0.97001693
54,4044.5,3,0.5,0.218403,37.2,9,0.97001693
53,4045.2,-1,0.7,0.2143956,37.2,9,0.97001693
46,4046.3,-7,1.1,0.1861298,37.2,9,0.97001693
43,4047.2,-3,0.9,0.1740296,37.3,9,0.96993633
51,4047.3,8,0.1,0.2064123,37.3,9,0.96993633
48,4048,-3,0.7,0.194304,37.3,9,0.96993633
53,4048.3,5,0.3,0.2145599,37.3,9,0.96993633
46,4049.4,-7,1.1,0.1862724,37.3,9,0.96993633
56,4049.2,10,-0.2,0.2267552,37.3,9,0.96993633
50,4050.1,-6,0.9,0.202505,37.3,9,0.96993633
45,4051,-5,0.9,0.182295,37.4,9,0.96985573
51,4051.1,6,0.1,0.2066061,37.4,9,0.96985573
52,4051.5,1,0.4,0.210678,37.4,9,0.96985573
52,4052,0,0.5,0.210704,37.4,9,0.96985573
51,4052.5,-1,0.5,0.2066775,37.4,9,0.96985573
45,4053.4,-6,0.9,0.182403,37.4,9,0.96985573
50,4053.5,5,0.1,0.202675,37.4,9,0.96985573
46,4054.2,-4,0.7,0.1864932,37.5,9,0.96977513
54,4054.1,8,-0.1,0.2189214,37.5,9,0.96977513
54,4054.5,0,0.4,0.218943,37.5,9,0.96977513
52,4055,-2,0.5,0.21086,37.5,9,0.96977513
47,4055.8,-5,0.8,0.1906226,37.5,9,0.96977513
48,4056.1,1,0.3,0.1946928,37.5,9,0.96977513
50,4056.4,2,0.3,0.20282,37.5,9,0.96977513
50,4056.7,0,0.3,0.202835,37.5,9,0.96977513
55,4056.8,5,0.1,0.223124,37.6,9,0.96969453
60,4056.8,5,0,0.243408,37.6,9,0.96969453
48,4057.9,-12,1.1,0.1947792,37.6,9,0.96969453
48,4058.3,0,0.4,0.1947984,37.6,9,0.96969453
52,4058.3,4,0,0.2110316,37.6,9,0.96969453
54,4058.5,2,0.2,0.219159,37.6,9,0.96969453
47,4059.3,-7,0.8,0.1907871,37.6,9,0.96969453
53,4059.2,6,-0.1,0.2151376,37.7,9,0.96961393
52,4059.6,-1,0.4,0.2110992,37.7,9,0.96961393
51,4060,-1,0.4,0.20706,37.7,9,0.96961393
51,4060.3,0,0.3,0.2070753,37.7,9,0.96961393
55,4060.3,4,0,0.2233165,37.7,9,0.96961393
51,4060.9,-4,0.6,0.2071059,37.7,9,0.96961393
50,4061.2,-1,0.3,0.20306,37.8,9,0.96953333
54,4061.3,4,0.1,0.2193102,37.8,9,0.96953333
46,4062,-8,0.7,0.186852,37.8,9,0.96953333
52,4061.9,6,-0.1,0.2112188,37.8,9,0.96953333
48,4062.4,-4,0.5,0.1949952,37.8,9,0.96953333
46,4062.9,-2,0.5,0.1868934,37.8,9,0.96953333
51,4062.8,5,-0.1,0.2072028,37.8,9,0.96953333
51,4063,0,0.2,0.207213,37.8,9,0.96953333
50,4063.3,-1,0.3,0.203165,37.9,9,0.96945273
50,4063.6,0,0.3,0.20318,37.9,9,0.96945273
51,4063.8,1,0.2,0.2072538,37.9,9,0.96945273
53,4063.9,2,0.1,0.2153867,37.9,9,0.96945273
42,4064.8,-11,0.9,0.1707216,37.9,9,0.96945273
46,4064.8,4,0,0.1869808,37.9,9,0.96945273
49,4064.8,3,0,0.1991752,37.9,9,0.96945273
50,4064.9,1,0.1,0.203245,38,9,0.96937213
46,4065.4,-4,0.5,0.1870084,38,9,0.96937213
49,4065.5,3,0.1,0.1992095,38,9,0.96937213
43,4066.1,-6,0.6,0.1748423,38,9,0.96937213
51,4065.7,8,-0.4,0.2073507,38,9,0.96937213
46,4066.3,-5,0.6,0.1870498,38,9,0.96937213
49,4066.3,3,0,0.1992487,38,9,0.96937213
52,4066.3,3,0,0.2114476,38,9,0.96937213
51,4066.5,-1,0.2,0.2073915,38.1,9,0.96929153
57,4066.3,6,-0.2,0.2317791,38.1,9,0.96929153
53,4066.7,-4,0.4,0.2155351,38.1,9,0.96929153
48,4067.2,-5,0.5,0.1952256,38.1,9,0.96929153
53,4067.1,5,-0.1,0.2155563,38.1,9,0.96929153
45,4067.8,-8,0.7,0.183051,38.1,9,0.96929153
54,4067.3,9,-0.5,0.2196342,38.1,9,0.96929153
49,4067.8,-5,0.5,0.1993222,38.2,9,0.96921093
52,4067.8,3,0,0.2115256,38.2,9,0.96921093
53,4067.9,1,0.1,0.2155987,38.2,9,0.96921093
48,4068.4,-5,0.5,0.1952832,38.2,9,0.96921093
50,4068.4,2,0,0.20342,38.2,8.9,0.96921093
46,4068.9,-4,0.5,0.1871694,38.2,8.9,0.96921093
47,4069,1,0.1,0.191243,38.2,9,0.96921093
50,4068.9,3,-0.1,0.203445,38.3,8.9,0.96913033
50,4069.1,0,0.2,0.203455,38.3,8.9,0.96913033
1343.9,3983.6,1293.9,-85.5,5.35356,38.6,8.9,0.96888853
1353,3978.9,9.1,-4.7,5.3834517,39,8.9,0.96856613
1349,3976.1,-4,-2.8,5.3637589,39.4,8.9,0.96824373
1349,3973.5,0,-2.6,5.3602515,39.8,8.9,0.96792133
1347,3971.3,-2,-2.2,5.3493411,40.1,8.9,0.96767954
1344,3969.4,-3,-1.9,5.3348736,40.5,8.9,0.96735714
1350,3967.2,6,-2.2,5.35572,40.9,8.9,0.96703474
1345,3965.7,-5,-1.5,5.3338665,41.3,8.9,0.96671234
1348,3964,3,-1.7,5.343472,41.6,8.9,0.96647054
1353,3962.1,5,-1.9,5.3607213,42,8.9,0.96614814
1313,3963.2,-40,1.1,5.2036816,42.4,8.9,0.96582574
1273.1,3964.5,-39.9,1.3,5.0472049,42.7,8.9,0.96558394
1231,3966.1,-42.1,1.6,4.8822691,43.1,8.9,0.96526155
1190,3967.8,-41,1.7,4.721682,43.4,8.9,0.96501975
1145,3969.8,-45,2,4.545421,43.7,8.9,0.96477795
1111,3971.3,-34,1.5,4.4121143,44,8.9,0.96453615
1071,3973.2,-40,1.9,4.2552972,44.3,8.9,0.96429435
1070,3972.6,-1,-0.6,4.250682,44.6,8.9,0.96405255
1072,3971.8,2,-0.8,4.2577696,44.9,8.9,0.96381075
1078,3970.8,6,-1,4.2805224,45.2,8.9,0.96356895
1071,3970.6,-7,-0.2,4.2525126,45.5,8.9,0.96332715
1073,3969.8,2,-0.8,4.2595954,45.8,8.9,0.96308536
1074,3969.1,1,-0.7,4.2628134,46.1,8.9,0.96284356
1073,3968.5,-1,-0.6,4.2582005,46.4,8.9,0.96260176
1067,3968.2,-6,-0.3,4.2340694,46.7,8.9,0.96235996
1071,3967.4,4,-0.8,4.2490854,47,8.9,0.96211816
1071,3966.8,0,-0.6,4.2484428,47.3,8.9,0.96187636
1074.9,3965.9,3.9,-0.9,4.2629459,47.6,8.9,0.96163456
1025,3968.5,-49.9,2.6,4.0677125,47.9,8.9,0.96139276
985.1,3970.8,-39.9,2.3,3.9116351,48.2,8.9,0.96115096
949,3972.7,-36.1,1.9,3.7700923,48.4,8.9,0.96098976
907.1,3975.2,-41.9,2.5,3.6059039,48.7,8.9,0.96074796
906,3975,-1.1,-0.2,3.60135,48.9,8.9,0.96058677
903.9,3974.9,-2.1,-0.1,3.5929121,49.2,8.9,0.96034497
909,3974.3,5.1,-0.6,3.6126387,49.4,8.9,0.96018377
899,3974.6,-10,0.3,3.5731654,49.7,8.9,0.95994197
899,3974.4,0,-0.2,3.5729856,49.9,8.9,0.95978077
909.9,3973.4,10.9,-1,3.6153967,50.2,8.9,0.95953897
903,3973.5,-6.9,0.1,3.5880705,50.4,8.9,0.95937777
906,3973,3,-0.5,3.599538,50.7,8.9,0.95913597
902,3972.9,-4,-0.1,3.5835558,50.9,8.9,0.95897477
902,3972.6,0,-0.3,3.5832852,51.2,8.9,0.95873297
903,3972.3,1,-0.3,3.5869869,51.4,8.9,0.95857177
901,3972,-2,-0.3,3.578772,51.7,8.9,0.95832998
907,3971.4,6,-0.6,3.6020598,51.9,8.9,0.95816878
112.1,4023.1,-794.9,51.7,0.45098951,52,8.9,0.95808818
-668,4076.2,-780.1,53.1,-2.7229016,51.8,8.9,0.95824938
-679,4080.7,-11,4.5,-2.7707953,51.6,8.9,0.95841057
-666.1,4082.9,12.9,2.2,-2.7196197,51.4,8.9,0.95857177
-673.1,4086,-7,3.1,-2.7502866,51.2,8.9,0.95873297
-670.1,4088.1,3,2.1,-2.7394358,51,8.9,0.95889417
-671.1,4090.3,-1,2.2,-2.7450003,50.9,8.9,0.95897477
-677.1,4092.7,-6,2.4,-2.7711672,50.7,8.9,0.95913597
-671.1,4094.2,6,1.5,-2.7476176,50.5,9,0.95929717
-669,4095.8,2.1,1.6,-2.7400902,50.3,8.9,0.95945837
-673,4097.7,-4,1.9,-2.7577521,50.1,8.9,0.95961957
-672,4099.2,1,1.5,-2.7546624,49.9,8.9,0.95978077
-680,4101.3,-8,2.1,-2.788884,49.7,9,0.95994197
-669,4102.1,11,0.8,-2.7443049,49.6,9,0.96002257
2057.9,3925.2,2726.9,-176.9,8.0776691,50.1,9,0.95961957
2060,3918.1,2.1,-7.1,8.071286,50.7,9,0.95913597
2061.1,3912.9,1.1,-5.2,8.0648782,51.3,8.9,0.95865237
2061,3908.9,-0.1,-4,8.0562429,51.8,8.9,0.95824938
2060,3905.4,-1,-3.5,8.045124,52.4,8.9,0.95776578
2063,3902.2,3,-3.2,8.0502386,53,8.9,0.95728218
2061,3899.6,-2,-2.6,8.0370756,53.6,9,0.95679858
2057,3897.3,-4,-2.3,8.0167461,54.1,9,0.95639558
2060,3894.8,3,-2.5,8.023288,54.7,9,0.95591199
2062,3892.5,2,-2.3,8.026335,55.3,9,0.95542839
2057,3890.8,-5,-1.7,8.0033756,55.8,9,0.95502539
2061,3888.7,4,-2.1,8.0146107,56.4,9,0.95454179
2057,3887.1,-4,-1.6,7.9957647,57,9,0.95405819
2058,3885.3,1,-1.8,7.9959474,57.6,9,0.95357459
2058,3883.6,0,-1.7,7.9924488,58.1,9,0.9531716
2060,3881.9,2,-1.7,7.996714,58.7,9,0.952688
2060,3880.4,0,-1.5,7.993624,59.3,9,0.9522044
1790,3896.2,-270,15.8,6.974198,59.8,9,0.9518014
1786,3895.7,-4,-0.5,6.9577202,60.3,9,0.9513984
1791,3894.5,5,-1.2,6.9750495,60.8,9,0.95099541
1790,3893.7,-1,-0.8,6.969723,61.3,9,0.95059241
1789,3892.8,-1,-0.9,6.9642192,61.8,9,0.95018941
1785,3892.2,-4,-0.6,6.947577,62.3,9,0.94978641
1786,3891.1,1,-1.1,6.9495046,62.8,9,0.94938341
1790,3890,4,-1.1,6.9631,63.3,9,0.94898041
1790,3889.1,0,-0.9,6.961489,63.7,9,0.94865802
1459,3909.5,-331,20.4,5.7039605,64.2,9,0.94825502
1461,3909.3,2,-0.2,5.7114873,64.6,9,0.94793262
1461,3909.1,0,-0.2,5.7111951,65,9,0.94761022
1467,3908.4,6,-0.7,5.7336228,65.4,9,0.94728782
1460,3908.5,-7,0.1,5.70641,65.8,9,0.94696542
1462,3907.9,2,-0.6,5.7133498,66.2,9,0.94664302
1457,3907.8,-5,-0.1,5.6936646,66.6,9,0.94632063
1463,3907.1,6,-0.7,5.7160873,67,9,0.94599823
1465,3906.5,2,-0.6,5.7230225,67.4,9,0.94567583
1461,3906.3,-4,-0.2,5.7071043,67.8,9,0.94535343
1716,3889.5,255,-16.8,6.674382,68.3,9,0.94495043
1964,3872.6,248,-16.9,7.6057864,68.8,9,0.94454743
2223.1,3854.5,259.1,-18.1,8.5689389,69.4,9,0.94406383
2219.2,3852.8,-3.9,-1.7,8.5501338,70.1,9,0.94349964
2215,3851.4,-4.2,-1.4,8.530851,70.7,9,0.94301604
2215,3849.9,0,-1.5,8.5275285,71.3,9,0.94253244
2219,3848.3,4,-1.6,8.5393777,71.9,9,0.94204884
1605.1,3886.2,-613.9,37.9,6.2377396,72.4,9,0.94164585
995,3925.8,-610.1,39.6,3.906171,72.6,9,0.94148465
996,3927.2,1,1.4,3.9114912,72.9,9,0.94124285
996,3928.2,0,1,3.9124872,73.2,9,0.94100105
1004,3928.5,8,0.3,3.944214,73.5,9,0.94075925
994,3929.7,-10,1.2,3.9061218,73.7,9,0.94059805
991,3930.3,-3,0.6,3.8949273,74,9,0.94035625
996.1,3930.4,5.1,0.1,3.9150714,74.3,9,0.94011445
1004,3930.2,7.9,-0.2,3.9459208,74.6,9,0.93987265
999,3930.8,-5,0.6,3.9268692,74.9,9,0.93963085
993,3931.4,-6,0.6,3.9038802,75.1,9,0.93946965
1000,3931.2,7,-0.2,3.9312,75.4,9,0.93922786
996,3931.6,-4,0.4,3.9158736,75.7,9,0.93898606
1002,3931.4,6,-0.2,3.9392628,76,9,0.93874426
587,3958.2,-415,26.8,2.3234634,76.1,9,0.93866366
185.2,3985.3,-401.8,27.1,0.73807756,76.2,9,0.93858306
-217,4013.3,-402.2,28,-0.8708861,76.1,9,0.93866366
-224.1,4016.5,-7.1,3.2,-0.90009765,76.1,9,0.93866366
-219.1,4018.3,5,1.8,-0.88040953,76,9,0.93874426
-222.1,4020.4,-3,2.1,-0.89293084,75.9,9,0.93882486
-223.1,4022.2,-1,1.8,-0.89735282,75.9,9,0.93882486
-218.1,4023.5,5,1.3,-0.87752535,75.8,9,0.93890546
-223.1,4025.3,-5,1.8,-0.89804443,75.7,9,0.93898606
-220.1,4026.5,3,1.2,-0.88623265,75.7,9,0.93898606
-223.1,4028.1,-3,1.6,-0.89866911,75.6,9,0.93906666
-354,4037.8,-130.9,9.7,-1.4293812,75.5,9,0.93914726
-492.1,4048.1,-138.1,10.3,-1.99207,75.4,9,0.93922786
-619,4058.1,-126.9,10,-2.5119639,75.2,9,0.93938905
-758.9,4068.9,-139.9,10.8,-3.0878882,75,9,0.93955025
-892.1,4079.7,-133.2,10.8,-3.6395004,74.8,9,0.93971145
-1027,4090.5,-134.9,10.8,-4.2009435,74.5,9,0.93995325
-1165.9,4101.8,-138.9,11.3,-4.7822886,74.1,9,0.94027565
-1159.1,4104,6.8,2.2,-4.7569464,73.8,9,0.94051745
-691.2,4076.5,467.9,-27.5,-2.8176768,73.6,9,0.94067865
-212.1,4046.8,479.1,-29.7,-0.85832628,73.6,9,0.94067865
271,4015.5,483.1,-31.3,1.0882005,73.6,9,0.94067865
745.9,3983.8,474.9,-31.7,2.9715164,73.9,9,0.94043685
1224.9,3951.1,479,-32.7,4.8397024,74.2,9,0.94019505
1700.9,3917.9,476,-33.2,6.6639561,74.7,9,0.93979205
2174,3884.3,473.1,-33.6,8.4444682,75.3,9,0.93930845
2171,3880.5,-3,-3.8,8.4245655,75.9,9,0.93882486
2176,3877,5,-3.5,8.436352,76.5,9,0.93834126
2183,3873.6,7,-3.4,8.4560688,77.1,9,0.93785766
2178.1,3871.3,-4.9,-2.3,8.4320785,77.7,9,0.93737406
2175.1,3869.1,-3,-2.2,8.4156794,78.3,9,0.93689047
2176,3866.9,0.9,-2.2,8.4143744,78.9,9,0.93640687
2176,3865,0,-1.9,8.41024,79.5,9,0.93592327
2181,3862.7,5,-2.3,8.4245487,80.1,9,0.93543967
2179.1,3861,-1.9,-1.7,8.4135051,80.7,9,0.93495607
2180,3859.3,0.9,-1.7,8.413274,81.3,9,0.93447248
2170.9,3858.2,-9.1,-1.1,8.3757664,81.9,9,0.93398888
2178,3856.3,7.1,-1.9,8.3990214,82.5,9,0.93350528
1792.1,3879.2,-385.9,22.9,6.9519143,83,9,0.93310228
1416.1,3902.7,-376,23.5,5.5266135,83.4,9,0.93277988
1042.1,3926.9,-374,24.2,4.0922225,83.7,9,0.93253808
660,3952.4,-382.1,25.5,2.608584,83.9,9,0.93237688
660,3954,0,1.6,2.60964,84.1,9,0.93221568
663.9,3954.9,3.9,0.9,2.6256581,84.3,9,0.93205449
973,3935.9,309.1,-19,3.8296307,84.5,9,0.93189329
1282,3916.1,309,-19.8,5.0204402,84.9,9,0.93157089
1587,3895.8,305,-20.3,6.1826346,85.3,9.1,0.93124849
1902,3874.3,315,-21.5,7.3689186,85.9,9.1,0.93076489
2206,3853.2,304,-21.1,8.5001592,86.5,9.1,0.93028129
2513,3831.4,307,-21.8,9.6283082,87.2,9.1,0.9297171
2821.9,3809.3,308.9,-22.1,10.749464,88,9.1,0.9290723
2821.1,3806.4,-0.8,-2.9,10.738235,88.7,9.1,0.9285081
2825,3803.7,3.9,-2.7,10.745453,89.5,9.1,0.9278633
2823,3801.5,-2,-2.2,10.731635,90.3,9.1,0.92721851
2826.1,3799.1,3.1,-2.4,10.736637,91.1,9.1,0.92657371
2825,3797.1,-1.1,-2,10.726807,91.9,9.1,0.92592891
2830,3794.9,5,-2.2,10.739567,92.7,9.1,0.92528411
2830,3793,0,-1.9,10.73419,93.4,9.1,0.92471992
2817.2,3792,-12.8,-1,10.682822,94.2,9.1,0.92407512
2828.1,3789.6,10.9,-2.4,10.717368,95,9.1,0.92343032
2825.1,3788.1,-3,-1.5,10.701761,95.8,9.1,0.92278552
2824.1,3786.6,-1,-1.5,10.693737,96.6,9.1,0.92214073
2822.1,3785.1,-2,-1.5,10.681931,97.4,9.1,0.92149593
2823,3783.5,0.9,-1.6,10.68082,98.2,9.1,0.92085113
2188.1,3822.3,-634.9,38.8,8.3635746,98.8,9.1,0.92036753
1547,3863.4,-641.1,41.1,5.9766798,99.2,9.1,0.92004514
913.1,3905.5,-633.9,42.1,3.5661121,99.4,9.1,0.91988394
271.1,3949,-642,43.5,1.0705739,99.5,9.1,0.91980334
273,3952.4,1.9,3.4,1.0790052,99.6,9.1,0.91972274
268,3955.4,-5,3,1.0600472,99.7,9.1,0.91964214
271,3957.6,3,2.2,1.0725096,99.7,9.1,0.91964214
276,3959.3,5,1.7,1.0927668,99.8,9.1,0.91956154
272,3961.2,-4,1.9,1.0774464,99.9,9.1,0.91948094
270,3963,-2,1.8,1.07001,100,9.1,0.91940034
273,3964.3,3,1.3,1.0822539,100,9.1,0.91940034
269.2,3965.9,-3.8,1.6,1.0676203,100.1,9.1,0.91931974
278,3966.5,8.8,0.6,1.102687,100.2,9.1,0.91923914
274,3968,-4,1.5,1.087232,100.3,9.1,0.91915854
272,3969.3,-2,1.3,1.0796496,100.4,9.1,0.91907794
267,3970.6,-5,1.3,1.0601502,100.4,9.1,0.91907794
1148,3915.5,881,-55.1,4.494994,100.7,9.1,0.91883614
2017.9,3858.9,869.9,-56.6,7.7868743,101.3,9.1,0.91835254
2024,3855.4,6.1,-3.5,7.8033296,101.9,9.1,0.91786894
2017,3853.4,-7,-2,7.7723078,102.4,9.1,0.91746595
2021,3851.1,4,-2.3,7.7830731,103,9.1,0.91698235
2013,3849.9,-8,-1.2,7.7498487,103.5,9.1,0.91657935
2011.1,3848.6,-1.9,-1.3,7.7399195,104.1,9.1,0.91609575
2015,3846.9,3.9,-1.7,7.7515035,104.7,9.1,0.91561215
2015,3845.6,0,-1.3,7.748884,105.2,9.1,0.91520916
1739,3862,-276,16.4,6.716018,105.7,9.1,0.91480616
1444.1,3880.3,-294.9,18.3,5.6035412,106.1,9.1,0.91448376
1170,3898.1,-274.1,17.8,4.560777,106.4,9.1,0.91424196
886,3917,-284,18.9,3.470462,106.7,9.1,0.91400016
609,3935.9,-277,18.9,2.3969631,106.8,9.1,0.91391956
316,3956.3,-293,20.4,1.2501908,106.9,9.1,0.91383896
34,3976.4,-282,20.1,0.1351976,106.9,9.1,0.91383896
42,3978.3,8,1.9,0.1670886,107,9.1,0.91375836
37,3980.7,-5,2.4,0.1472859,107,9.2,0.91375836
37,3982.4,0,1.7,0.1473488,107,9.2,0.91375836
37,3984,0,1.6,0.147408,107,9.2,0.91375836
38,3985.4,1,1.4,0.1514452,107,9.2,0.91375836
33,3987.1,-5,1.7,0.1315743,107,9.2,0.91375836
36,3988.2,3,1.1,0.1435752,107,9.2,0.91375836
38,3989.2,2,1,0.1515896,107,9.2,0.91375836
39,3990.3,1,1.1,0.1556217,107,9.2,0.91375836
41,3991.2,2,0.9,0.1636392,107.1,9.2,0.91367776
39,3992.3,-2,1.1,0.1556997,107.1,9.2,0.91367776
38,3993.4,-1,1.1,0.1517492,107.1,9.2,0.91367776
37,3994.4,-1,1,0.1477928,107.1,9.2,0.91367776
39,3995.2,2,0.8,0.1558128,107.1,9.2,0.91367776
40,3996,1,0.8,0.15984,107.1,9.2,0.91367776
41,3996.7,1,0.7,0.1638647,107.1,9.2,0.91367776
39,3997.7,-2,1,0.1559103,107.1,9.2,0.91367776
37,3998.6,-2,0.9,0.1479482,107.1,9.2,0.91367776
34,3999.5,-3,0.9,0.135983,107.1,9.2,0.91367776
30,4000.5,-4,1,0.120015,107.2,9.2,0.91359716
40,4000.7,10,0.2,0.160028,107.2,9.2,0.91359716
36,4001.5,-4,0.8,0.144054,107.2,9.2,0.91359716
38,4002.2,2,0.7,0.1520836,107.2,9.2,0.91359716
35,4003,-3,0.8,0.140105,107.2,9.2,0.91359716
33,4003.8,-2,0.8,0.1321254,107.2,9.2,0.91359716
40,4004,7,0.2,0.16016,107.2,9.2,0.91359716
36,4004.8,-4,0.8,0.1441728,107.2,9.2,0.91359716
30,4005.8,-6,1,0.120174,107.2,9.2,0.91359716
34,4006.1,4,0.3,0.1362074,107.2,9.2,0.91359716
40,4006.3,6,0.2,0.160252,107.3,9.2,0.91351656
39,4006.9,-1,0.6,0.1562691,107.3,9.2,0.91351656
35,4007.7,-4,0.8,0.1402695,107.3,9.2,0.91351656
36,4008.2,1,0.5,0.1442952,107.3,9.2,0.91351656
39,4008.6,3,0.4,0.1563354,107.3,9.2,0.91351656
36,4009.2,-3,0.6,0.1443312,107.3,9.2,0.91351656
41,4009.4,5,0.2,0.1643854,107.3,9.2,0.91351656
32,4010.4,-9,1,0.1283328,107.3,9.2,0.91351656
34,4010.8,2,0.4,0.1363672,107.3,9.2,0.91351656
32,4011.4,-2,0.6,0.1283648,107.3,9.2,0.91351656
31,4011.9,-1,0.5,0.1243689,107.4,9.2,0.91343596
36,4012.1,5,0.2,0.1444356,107.4,9.1,0.91343596
34,4012.6,-2,0.5,0.1364284,107.4,9.1,0.91343596
37,4012.9,3,0.3,0.1484773,107.4,9.1,0.91343596
37,4013.3,0,0.4,0.1484921,107.4,9.1,0.91343596
40,4013.5,3,0.2,0.16054,107.4,9.1,0.91343596
38,4014,-2,0.5,0.152532,107.4,9.1,0.91343596
32,4014.8,-6,0.8,0.1284736,107.4,9.1,0.91343596
38,4014.8,6,0,0.1525624,107.4,9.1,0.91343596
36,4015.3,-2,0.5,0.1445508,107.4,9.1,0.91343596
35,4015.8,-1,0.5,0.140553,107.5,9.1,0.91335536
41,4015.7,6,-0.1,0.1646437,107.5,9.1,0.91335536
38,4016.3,-3,0.6,0.1526194,107.5,9.1,0.91335536
35,4016.9,-3,0.6,0.1405915,107.5,9.1,0.91335536
36,4017.1,1,0.2,0.1446156,107.5,9.1,0.91335536
37,4017.4,1,0.3,0.1486438,107.5,9.1,0.91335536
39,4017.6,2,0.2,0.1566864,107.5,9.1,0.91335536
37,4018.1,-2,0.5,0.1486697,107.5,9.1,0.91335536
39,4018.3,2,0.2,0.1567137,107.5,9.1,0.91335536
31,4019.1,-8,0.8,0.1245921,107.5,9.1,0.91335536
37,4019,6,-0.1,0.148703,107.6,9.1,0.91327476
40,4019.1,3,0.1,0.160764,107.6,9.1,0.91327476
38,4019.6,-2,0.5,0.1527448,107.6,9.1,0.91327476
35,4020,-3,0.4,0.1407,107.6,9.1,0.91327476
36,4020.3,1,0.3,0.1447308,107.6,9.1,0.91327476
36,4020.5,0,0.2,0.144738,107.6,9.1,0.91327476
41,4020.5,5,0,0.1648405,107.6,9.1,0.91327476
35,4021.2,-6,0.7,0.140742,107.6,9.1,0.91327476
35,4021.5,0,0.3,0.1407525,107.6,9.1,0.91327476
42,4021.3,7,-0.2,0.1688946,107.7,9.1,0.91319416
40,4021.7,-2,0.4,0.160868,107.7,9.1,0.91319416
40,4021.9,0,0.2,0.160876,107.7,9.1,0.91319416
38,4022.3,-2,0.4,0.1528474,107.7,9.1,0.91319416
35,4022.7,-3,0.4,0.1407945,107.7,9.1,0.91319416
35,4023,0,0.3,0.140805,107.7,9.1,0.91319416
35,4023.3,0,0.3,0.1408155,107.7,9.1,0.91319416
34,4023.5,-1,0.2,0.136799,107.7,9.1,0.91319416
35,4023.7,1,0.2,0.1408295,107.7,9.1,0.91319416
38,4023.7,3,0,0.1529006,107.7,9.1,0.91319416
36,4024.1,-2,0.4,0.1448676,107.8,9.1,0.91311356
44,4023.8,8,-0.3,0.1770472,107.8,9.1,0.91311356
209,4013.5,165,-10.3,0.8388215,107.8,9.1,0.91311356
379,4002.4,170,-11.1,1.5169096,107.9,9.1,0.91303297
542,3991.4,163,-11,2.1633388,108.1,9.1,0.91287177
721,3979.1,179,-12.3,2.8689311,108.3,9.1,0.91271057
890.1,3967.1,169.1,-12,3.5311157,108.5,9.1,0.91254937
1060,3954.9,169.9,-12.2,4.192194,108.8,9.1,0.91230757
1226,3942.7,166,-12.2,4.8337502,109.2,9.1,0.91198517
1225,3940.9,-1,-1.8,4.8276025,109.5,9.1,0.91174337
1221.2,3939.5,-3.8,-1.4,4.8109174,109.8,9.1,0.91150157
1229,3937.7,7.8,-1.8,4.8394333,110.2,9.1,0.91117917
1230,3936.3,1,-1.4,4.841649,110.5,9.1,0.91093737
1229,3935.1,-1,-1.2,4.8362379,110.9,9.1,0.91061498
871.1,3956.8,-357.9,21.7,3.4467685,111.1,9.1,0.91045378
519,3979.1,-352.1,22.3,2.0651529,111.3,9.1,0.91029258
165.1,4002.4,-353.9,23.3,0.66079624,111.3,9.1,0.91029258
160,4004,-5.1,1.6,0.64064,111.3,9.1,0.91029258
166,4004.7,6,0.7,0.6647802,111.4,9.1,0.91021198
156,4006.1,-10,1.4,0.6249516,111.4,9.1,0.91021198
868,3961.2,712,-44.9,3.4383216,111.7,9.1,0.90997018
1570.9,3915,702.9,-46.2,6.1500735,112.1,9.1,0.90964778
2287,3867,716.1,-48,8.843829,112.7,9.1,0.90916418
2980,3819.7,693,-47.3,11.382706,113.6,9.1,0.90843878
2983,3814.6,3,-5.1,11.378952,114.4,9.1,0.90779399
2984,3810.6,1,-4,11.37083,115.2,9.1,0.90714919
2213.1,3855.3,-770.9,44.7,8.5321644,115.8,9.1,0.90666559
1448.2,3902.3,-764.9,47,5.6513109,116.2,9.1,0.90634319
685,3951,-763.2,48.7,2.706435,116.4,9.1,0.90618199
-87,4002.1,-772,51.1,-0.3481827,116.4,9.1,0.90618199
-855.1,4053.9,-768.1,51.8,-3.4664899,116.2,9.1,0.90634319
-852.1,4058.1,3,4.2,-3.457907,115.9,9.1,0.90658499
-853.1,4061.5,-1,3.4,-3.4648656,115.7,9.1,0.90674619
-848.1,4064.1,5,2.6,-3.4467632,115.5,9.1,0.90690739
-851.1,4067,-3,2.9,-3.4614237,115.2,9.1,0.90714919
-849.1,4069.2,2,2.2,-3.4551577,115,9.1,0.90731039
-853.1,4071.6,-4,2.4,-3.473482,114.8,9.1,0.90747159
-850,4073.4,3.1,1.8,-3.46239,114.5,9.1,0.90771339
-847.1,4075.1,2.9,1.7,-3.4520172,114.3,9.1,0.90787459
-857,4077.4,-9.9,2.3,-3.4943318,114,9.1,0.90811639
-848.1,4078.5,8.9,1.1,-3.4589758,113.8,9.1,0.90827759
-854.1,4080.5,-6,2,-3.485155,113.6,9.1,0.90843878
-849.1,4081.7,5,1.2,-3.4657715,113.3,9.1,0.90868058
-852.1,4083.4,-3,1.7,-3.4794651,113.1,9.1,0.90884178
-852.1,4084.7,0,1.3,-3.4805729,112.9,9.1,0.90900298
-136.2,4040.6,715.9,-44.1,-0.55032972,112.8,9.1,0.90908358
592.9,3993.5,729.1,-47.1,2.3677461,113,9.1,0.90892238
1302,3946.3,709.1,-47.2,5.1380826,113.4,9.1,0.90859998
2030.9,3896.6,728.9,-49.7,7.9136049,113.9,9.1,0.90819699
2027,3892.4,-3.9,-4.2,7.8898948,114.5,9.1,0.90771339
2027.1,3888.7,0.1,-3.7,7.8827838,115,9.1,0.90731039
2023,3885.8,-4.1,-2.9,7.8609734,115.6,9.1,0.90682679
2026,3882.8,3,-3,7.8665528,116.2,9.1,0.90634319
2027.1,3880.2,1.1,-2.6,7.8655534,116.7,9.1,0.9059402
2028.1,3877.7,1,-2.5,7.8643634,117.3,9.1,0.9054566
2028,3875.6,-0.1,-2.1,7.8597168,117.9,9.1,0.904973
2027,3873.6,-1,-2,7.8517872,118.4,9.1,0.90457
2032.1,3871.3,5.1,-2.3,7.8668687,119,9.1,0.9040864
2024,3870,-8.1,-1.3,7.83288,119.5,9.1,0.9036834
2026.1,3868.2,2.1,-1.8,7.83736,120.1,9.1,0.90319981
2030,3866.3,3.9,-1.9,7.848589,120.7,9.1,0.90271621
2030,3864.7,0,-1.6,7.845341,121.2,9.1,0.90231321
2023,3863.5,-7,-1.2,7.8158605,121.8,9.1,0.90182961
1724.1,3880.9,-298.9,17.4,6.6910597,122.3,9.1,0.90142661
1419.1,3899.6,-305,18.7,5.5339224,122.7,9.1,0.90110422
1119,3918.6,-300.1,19,4.3849134,123,9.1,0.90086242
809.1,3938.8,-309.9,20.2,3.1868831,123.2,9.1,0.90070122
503,3959.2,-306.1,20.4,1.9914776,123.4,9.1,0.90054002
193.1,3980.5,-309.9,21.3,0.76863455,123.4,9.1,0.90054002
-100,4001.2,-293.1,20.7,-0.40012,123.4,9.1,0.90054002
-106.2,4003.8,-6.2,2.6,-0.42520356,123.3,9.1,0.90062062
-110.1,4006,-3.9,2.2,-0.4410606,123.3,9.1,0.90062062
-106.1,4007.4,4,1.4,-0.42518514,123.3,9.1,0.90062062
-104.1,4008.7,2,1.3,-0.41730567,123.3,9.1,0.90062062
-107.1,4010.2,-3,1.5,-0.42949242,123.2,9.1,0.90070122
-107.1,4011.5,0,1.3,-0.42963165,123.2,9.1,0.90070122
-104.1,4012.4,3,0.9,-0.41769084,123.2,9.1,0.90070122
-106.1,4013.6,-2,1.2,-0.42584296,123.1,9.1,0.90078182
-104.2,4014.5,1.9,0.9,-0.4183109,123.1,9.1,0.90078182
217,3994.8,321.2,-19.7,0.8668716,123.2,9.1,0.90070122
213,3995.1,-4,0.3,0.8509563,123.2,9.1,0.90070122
213,3995.3,0,0.2,0.8509989,123.3,9.1,0.90062062
216,3995.4,3,0.1,0.8630064,123.3,9.1,0.90062062
217,3995.6,1,0.2,0.8670452,123.4,9.1,0.90054002
215,3996,-2,0.4,0.85914,123.5,9.1,0.90045942
214,3996.4,-1,0.4,0.8552296,123.5,9.1,0.90045942
214,3996.7,0,0.3,0.8552938,123.6,9.1,0.90037882
218,3996.7,4,0,0.8712806,123.6,9.1,0.90037882
215.2,3997.2,-2.8,0.5,0.86019744,123.7,9.1,0.90029822
215,3997.5,-0.2,0.3,0.8594625,123.8,9.1,0.90021762
216.9,3997.6,1.9,0.1,0.86707944,123.8,9.1,0.90021762
213,3998.1,-3.9,0.5,0.8515953,123.9,9.1,0.90013702
213,3998.4,0,0.3,0.8516592,123.9,9.1,0.90013702
218,3998.4,5,0,0.8716512,124,9.1,0.90005642
422,3985.6,204,-12.8,1.6819232,124.1,9.1,0.89997582
613.9,3973,191.9,-12.6,2.4390247,124.3,9.1,0.89981462
816,3959.4,202.1,-13.6,3.2308704,124.5,9.1,0.89965342
1018.9,3945.3,202.9,-14.1,4.0198662,124.8,9.1,0.89941162
1015,3944.2,-3.9,-1.1,4.003363,125.1,9.1,0.89916982
1015,3943,0,-1.2,4.002145,125.4,9.1,0.89892802
1629.9,3902.9,614.9,-40.1,6.3613367,125.8,9.1,0.89860563
1624,3900.7,-5.9,-2.2,6.3347368,126.3,9.1,0.89820263
1628,3898.5,4,-2.2,6.346758,126.7,9.1,0.89788023
1629,3896.6,1,-1.9,6.3475614,127.2,9.1,0.89747723
1631,3894.8,2,-1.8,6.3524188,127.6,9.1,0.89715483
1623,3893.8,-8,-1,6.3196374,128.1,9.1,0.89675183
1627.1,3892.2,4.1,-1.6,6.3329986,128.5,9.1,0.89642943
1355,3908.2,-272.1,16,5.295611,128.9,9.1,0.89610704
1077.1,3925.3,-277.9,17.1,4.2279406,129.2,9.1,0.89586524
799,3943.1,-278.1,17.8,3.1505369,129.4,9.1,0.89570404
524,3961.2,-275,18.1,2.0756688,129.6,9.1,0.89554284
247,3980.1,-277,18.9,0.9830847,129.6,9.1,0.89554284
247,3981.6,0,1.5,0.9834552,129.7,9.1,0.89546224
20,3997.3,-227,15.7,0.079946,129.7,9.1,0.89546224
-209.1,4013.6,-229.1,16.3,-0.83924376,129.7,9.1,0.89546224
-429.1,4029.5,-220,15.9,-1.7290584,129.5,9.1,0.89562344
-666.1,4046.8,-237,17.3,-2.6955735,129.4,9.1,0.89570404
-891.1,4063.6,-225,16.8,-3.621074,129.1,9.1,0.89594584
-1115.1,4080.5,-224,16.9,-4.5501656,128.8,9.1,0.89618764
-1347,4098.1,-231.9,17.6,-5.5201407,128.4,9.1,0.89651003
-1342.1,4101,4.9,2.9,-5.5039521,128.1,9.1,0.89675183
-1342.1,4103.8,0,2.8,-5.50771,127.7,9.1,0.89707423
-1339.1,4106.1,3,2.3,-5.4984785,127.3,9.1,0.89739663
-1345.1,4108.9,-6,2.8,-5.5268814,126.9,9.1,0.89771903
-1343.1,4111,2,2.1,-5.5214841,126.6,9.1,0.89796083
-1344.1,4113.2,-1,2.2,-5.5285521,126.2,9.1,0.89828323
-1348.1,4115.4,-4,2.2,-5.5479707,125.8,9.1,0.89860563
-1345.1,4117.2,3,1.8,-5.5380457,125.4,9.1,0.89892802
-1349.1,4119.2,-4,2,-5.5572127,125.1,9.1,0.89916982
-1344.1,4120.6,5,1.4,-5.5384985,124.7,9.1,0.89949222
-1340.1,4122,4,1.4,-5.5238922,124.3,9.1,0.89981462
-1346.1,4124,-6,2,-5.5513164,123.9,9.1,0.90013702
-1341.1,4125.3,5,1.3,-5.5324398,123.6,9.1,0.90037882
2031.9,3913.8,3373,-211.5,7.9524502,124.1,9.1,0.89997582
2030,3906.6,-1.9,-7.2,7.930398,124.7,9.1,0.89949222
2027,3901.3,-3,-5.3,7.9079351,125.3,9.1,0.89900862
2033,3896.7,6,-4.6,7.9219911,125.8,9.1,0.89860563
2037,3892.5,4,-4.2,7.9290225,126.4,9.1,0.89812203
2030,3889.6,-7,-2.9,7.895888,127,9.1,0.89763843
2035,3886.2,5,-3.4,7.908417,127.5,9.1,0.89723543
2029,3883.9,-6,-2.3,7.8804331,128.1,9.1,0.89675183
2032,3881.1,3,-2.8,7.8863952,128.7,9.1,0.89626824
2034.1,3878.5,2.1,-2.6,7.8892568,129.2,9.1,0.89586524
2030,3876.5,-4.1,-2,7.869295,129.8,9.1,0.89538164
1310.1,3919.9,-719.9,43.4,5.135461,130.1,9.1,0.89513984
1310,3919.6,-0.1,-0.3,5.134676,130.5,9.1,0.89481744
1310,3919,0,-0.6,5.13389,130.9,9.1,0.89449504
1314,3918.1,4,-0.9,5.1483834,131.2,9.1,0.89425324
1315,3917.3,1,-0.8,5.1512495,131.6,9.1,0.89393085
1316,3916.4,1,-0.9,5.1539824,132,9.1,0.89360845
1316,3915.7,0,-0.7,5.1530612,132.3,9.1,0.89336665
1260,3918.5,-56,2.8,4.93731,132.7,9.1,0.89304425
1209,3921,-51,2.5,4.740489,133,9.1,0.89280245
1144,3924.7,-65,3.7,4.4898568,133.3,9.1,0.89256065
1149,3923.9,5,-0.8,4.5085611,133.7,9.1,0.89223825
1154,3923.2,5,-0.7,4.5273728,134,9.1,0.89199645
1150.2,3922.9,-3.8,-0.3,4.5121196,134.3,9.1,0.89175465
1148,3922.6,-2.2,-0.3,4.5031448,134.6,9.1,0.89151286
1144.1,3922.4,-3.9,-0.2,4.4876178,134.9,9.1,0.89127106
1150,3921.5,5.9,-0.9,4.509725,135.3,9.1,0.89094866
1147,3921.2,-3,-0.3,4.4976164,135.6,9.1,0.89070686
1147,3920.8,0,-0.4,4.4971576,135.9,9.1,0.89046506
1149,3920.1,2,-0.7,4.5041949,136.2,9.1,0.89022326
1143.1,3920.1,-5.9,0,4.4810663,136.5,9.1,0.88998146
1146.9,3919.4,3.8,-0.7,4.4951599,136.8,9.1,0.88973966
1147,3918.9,0.1,-0.5,4.4949783,137.2,9.1,0.88941726
1323,3907.3,176,-11.6,5.1693579,137.5,9.1,0.88917547
1326,3906.2,3,-1.1,5.1796212,137.9,9.1,0.88885307
1335,3904.8,9,-1.4,5.212908,138.3,9.1,0.88853067
1326,3904.7,-9,-0.1,5.1776322,138.6,9.1,0.88828887
1332,3903.6,6,-1.1,5.1995952,139,9.1,0.88796647
1334,3902.8,2,-0.8,5.2063352,139.4,9.1,0.88764407
1328.1,3902.6,-5.9,-0.2,5.1830431,139.7,9.1,0.88740227
1331,3901.8,2.9,-0.8,5.1932958,140.1,9.1,0.88707987
1333,3901.1,2,-0.7,5.2001663,140.5,9.1,0.88675748
1335,3900.4,2,-0.7,5.207034,140.9,9.1,0.88643508
1489,3890,154,-10.4,5.79221,141.3,9.1,0.88611268
763.1,3935.3,-725.9,45.3,3.0030274,141.5,9.1,0.88595148
