Repository: wgc-share/multi-temp-condition-battery-cycle-data

# Temperature-Aware SOC Estimation Dataset

This dataset contains processed lithium-ion battery discharge segments for state-of-charge (SOC) estimation under multiple temperatures and operating conditions. The measurements were collected using 18650-type LiNi0.6Co0.2Mn0.2O2 cells on a programmable battery test platform.

## File structure

```text
random/
  10C/
  15-20C/
  25C/
  30-35C/
  40C/

detailed/
  10C/
  15-20C/
  25C/
  30-35C/
  40C/
```

The `random` directory contains Staircase, Congested, Highway, and Urban current-profile families. The `detailed` directory contains US06-HWY, HWFET, REP05, EUDC, DST, ARTERIAL, UDDS, SC03, LA92, NYCC, NUREMBERG, and MANHATTAN profiles.

File: random/15-20C/random_highway_cycle319_cap1293p5mAh.csv (part 1 of 6)
Current(mA),Voltage(mV),dI(mA),dV(mV),Power(W),RawCapacity(mAh),T(C),SOC
0,4196.9,0,0,0,0,19.6,1
0,4196.4,0,-0.5,0,0,19.6,1
0,4195.9,0,-0.5,0,0,19.6,1
0,4195.6,0,-0.3,0,0,19.6,1
0,4195.3,0,-0.3,0,0,19.6,1
0,4195,0,-0.3,0,0,19.6,1
0,4194.8,0,-0.2,0,0,19.6,1
0,4194.5,0,-0.3,0,0,19.6,1
0,4194.3,0,-0.2,0,0,19.6,1
0,4194.1,0,-0.2,0,0,19.6,1
0,4193.9,0,-0.2,0,0,19.6,1
0,4193.7,0,-0.2,0,0,19.6,1
0,4193.5,0,-0.2,0,0,19.6,1
0,4193.3,0,-0.2,0,0,19.6,1
0,4193.1,0,-0.2,0,0,19.6,1
0,4192.9,0,-0.2,0,0,19.6,1
0,4192.8,0,-0.1,0,0,19.6,1
0,4192.6,0,-0.2,0,0,19.6,1
0,4192.5,0,-0.1,0,0,19.6,1
0,4192.3,0,-0.2,0,0,19.6,1
0,4192.1,0,-0.2,0,0,19.6,1
0,4192,0,-0.1,0,0,19.6,1
0,4191.8,0,-0.2,0,0,19.6,1
0,4191.7,0,-0.1,0,0,19.6,1
0,4191.5,0,-0.2,0,0,19.6,1
0,4191.4,0,-0.1,0,0,19.6,1
0,4191.2,0,-0.2,0,0,19.6,1
0,4191.1,0,-0.1,0,0,19.6,1
0,4190.9,0,-0.2,0,0,19.6,1
0,4190.8,0,-0.1,0,0,19.6,1
0,4190.7,0,-0.1,0,0,19.6,1
0,4190.6,0,-0.1,0,0,19.6,1
0,4190.4,0,-0.2,0,0,19.6,1
0,4190.3,0,-0.1,0,0,19.6,1
0,4190.2,0,-0.1,0,0,19.6,1
0,4190,0,-0.2,0,0,19.6,1
0,4189.9,0,-0.1,0,0,19.6,1
0,4189.8,0,-0.1,0,0,19.6,1
0,4189.6,0,-0.2,0,0,19.6,1
0,4189.5,0,-0.1,0,0,19.6,1
0,4189.4,0,-0.1,0,0,19.6,1
0,4189.3,0,-0.1,0,0,19.6,1
0,4189.2,0,-0.1,0,0,19.6,1
0,4189.1,0,-0.1,0,0,19.6,1
0,4189,0,-0.1,0,0,19.6,1
0,4188.9,0,-0.1,0,0,19.6,1
0,4188.8,0,-0.1,0,0,19.6,1
0,4188.6,0,-0.2,0,0,19.6,1
0,4188.5,0,-0.1,0,0,19.6,1
0,4188.4,0,-0.1,0,0,19.6,1
0,4188.3,0,-0.1,0,0,19.6,1
0,4188.2,0,-0.1,0,0,19.6,1
0,4188.1,0,-0.1,0,0,19.6,1
0,4188,0,-0.1,0,0,19.6,1
0,4187.9,0,-0.1,0,0,19.6,1
0,4187.8,0,-0.1,0,0,19.6,1
0,4187.8,0,0,0,0,19.6,1
0,4187.6,0,-0.2,0,0,19.6,1
0,4187.5,0,-0.1,0,0,19.6,1
0,4187.4,0,-0.1,0,0,19.6,1
0,4187.3,0,-0.1,0,0,19.6,1
0,4187.2,0,-0.1,0,0,19.6,1
0,4187.1,0,-0.1,0,0,19.6,1
0,4187,0,-0.1,0,0,19.6,1
0,4186.9,0,-0.1,0,0,19.6,1
0,4186.8,0,-0.1,0,0,19.6,1
0,4186.8,0,0,0,0,19.6,1
0,4186.6,0,-0.2,0,0,19.6,1
0,4186.6,0,0,0,0,19.6,1
0,4186.5,0,-0.1,0,0,19.6,1
0,4186.4,0,-0.1,0,0,19.6,1
0,4186.3,0,-0.1,0,0,19.6,1
0,4186.2,0,-0.1,0,0,19.6,1
0,4186.1,0,-0.1,0,0,19.6,1
0,4186,0,-0.1,0,0,19.6,1
0,4185.9,0,-0.1,0,0,19.6,1
0,4185.8,0,-0.1,0,0,19.6,1
0,4185.8,0,0,0,0,19.6,1
0,4185.7,0,-0.1,0,0,19.6,1
0,4185.6,0,-0.1,0,0,19.6,1
0,4185.5,0,-0.1,0,0,19.6,1
0,4185.4,0,-0.1,0,0,19.6,1
0,4185.4,0,0,0,0,19.6,1
0,4185.3,0,-0.1,0,0,19.6,1
0,4185.2,0,-0.1,0,0,19.6,1
0,4185.1,0,-0.1,0,0,19.6,1
0,4185,0,-0.1,0,0,19.6,1
0,4184.9,0,-0.1,0,0,19.6,1
0,4184.8,0,-0.1,0,0,19.6,1
0,4184.8,0,0,0,0,19.6,1
0,4184.7,0,-0.1,0,0,19.6,1
0,4184.6,0,-0.1,0,0,19.6,1
0,4184.5,0,-0.1,0,0,19.6,1
0,4184.4,0,-0.1,0,0,19.6,1
0,4184.4,0,0,0,0,19.6,1
0,4184.3,0,-0.1,0,0,19.6,1
0,4184.2,0,-0.1,0,0,19.6,1
0,4184.1,0,-0.1,0,0,19.6,1
0,4184.1,0,0,0,0,19.6,1
0,4184,0,-0.1,0,0,19.6,1
0,4183.9,0,-0.1,0,0,19.6,1
0,4183.8,0,-0.1,0,0,19.6,1
0,4183.8,0,0,0,0,19.6,1
0,4183.7,0,-0.1,0,0,19.6,1
0,4183.6,0,-0.1,0,0,19.6,1
0,4183.5,0,-0.1,0,0,19.6,1
0,4183.4,0,-0.1,0,0,19.6,1
0,4183.4,0,0,0,0,19.6,1
0,4183.3,0,-0.1,0,0,19.6,1
0,4183.3,0,0,0,0,19.6,1
0,4183.2,0,-0.1,0,0,19.6,1
0,4183.1,0,-0.1,0,0,19.6,1
0,4183.1,0,0,0,0,19.6,1
0,4183,0,-0.1,0,0,19.6,1
0,4182.9,0,-0.1,0,0,19.6,1
0,4182.8,0,-0.1,0,0,19.6,1
0,4182.8,0,0,0,0,19.6,1
0,4182.7,0,-0.1,0,0,19.6,1
0,4182.7,0,0,0,0,19.6,1
0,4182.6,0,-0.1,0,0,19.6,1
0,4182.5,0,-0.1,0,0,19.6,1
0,4182.4,0,-0.1,0,0,19.6,1
0,4182.4,0,0,0,0,19.6,1
0,4182.3,0,-0.1,0,0,19.6,1
0,4182.2,0,-0.1,0,0,19.6,1
0,4182.2,0,0,0,0,19.6,1
0,4182.1,0,-0.1,0,0,19.6,1
0,4182,0,-0.1,0,0,19.6,1
0,4181.9,0,-0.1,0,0,19.6,1
0,4181.9,0,0,0,0,19.6,1
0,4181.8,0,-0.1,0,0,19.6,1
0,4181.7,0,-0.1,0,0,19.6,1
0,4181.7,0,0,0,0,19.6,1
0,4181.6,0,-0.1,0,0,19.6,1
0,4181.6,0,0,0,0,19.6,1
0,4181.5,0,-0.1,0,0,19.6,1
0,4181.4,0,-0.1,0,0,19.6,1
0,4181.4,0,0,0,0,19.6,1
0,4181.3,0,-0.1,0,0,19.6,1
0,4181.3,0,0,0,0,19.6,1
0,4181.2,0,-0.1,0,0,19.6,1
0,4181.1,0,-0.1,0,0,19.6,1
0,4181.1,0,0,0,0,19.6,1
0,4181,0,-0.1,0,0,19.6,1
0,4180.9,0,-0.1,0,0,19.6,1
0,4180.9,0,0,0,0,19.6,1
0,4180.8,0,-0.1,0,0,19.6,1
0,4180.8,0,0,0,0,19.6,1
0,4180.7,0,-0.1,0,0,19.6,1
0,4180.6,0,-0.1,0,0,19.6,1
0,4180.5,0,-0.1,0,0,19.6,1
0,4180.5,0,0,0,0,19.6,1
0,4180.4,0,-0.1,0,0,19.6,1
0,4180.4,0,0,0,0,19.6,1
0,4180.4,0,0,0,0,19.6,1
0,4180.3,0,-0.1,0,0,19.6,1
0,4180.2,0,-0.1,0,0,19.6,1
0,4180.2,0,0,0,0,19.6,1
0,4180.1,0,-0.1,0,0,19.6,1
0,4180.1,0,0,0,0,19.6,1
0,4180,0,-0.1,0,0,19.6,1
0,4179.9,0,-0.1,0,0,19.6,1
0,4179.9,0,0,0,0,19.6,1
0,4179.8,0,-0.1,0,0,19.6,1
0,4179.8,0,0,0,0,19.6,1
0,4179.7,0,-0.1,0,0,19.6,1
0,4179.6,0,-0.1,0,0,19.6,1
0,4179.6,0,0,0,0,19.6,1
0,4179.5,0,-0.1,0,0,19.6,1
0,4179.5,0,0,0,0,19.6,1
0,4179.4,0,-0.1,0,0,19.6,1
0,4179.4,0,0,0,0,19.6,1
0,4179.3,0,-0.1,0,0,19.6,1
0,4179.3,0,0,0,0,19.6,1
0,4179.2,0,-0.1,0,0,19.6,1
0,4179.1,0,-0.1,0,0,19.6,1
0,4179.1,0,0,0,0,19.6,1
0,4179,0,-0.1,0,0,19.6,1
0,4179,0,0,0,0,19.6,1
0,4178.9,0,-0.1,0,0,19.6,1
0,4178.8,0,-0.1,0,0,19.6,1
0,4178.8,0,0,0,0,19.6,1
0,4178.7,0,-0.1,0,0,19.6,1
0,4178.7,0,0,0,0,19.6,1
0,4178.7,0,0,0,0,19.6,1
0,4178.6,0,-0.1,0,0,19.6,1
0,4178.5,0,-0.1,0,0,19.6,1
0,4178.5,0,0,0,0,19.6,1
0,4178.5,0,0,0,0,19.6,1
0,4178.4,0,-0.1,0,0,19.6,1
0,4178.3,0,-0.1,0,0,19.6,1
0,4178.3,0,0,0,0,19.6,1
0,4178.2,0,-0.1,0,0,19.6,1
0,4178.2,0,0,0,0,19.6,1
0,4178.1,0,-0.1,0,0,19.6,1
0,4178.1,0,0,0,0,19.6,1
0,4178,0,-0.1,0,0,19.6,1
0,4177.9,0,-0.1,0,0,19.6,1
0,4177.9,0,0,0,0,19.6,1
0,4177.9,0,0,0,0,19.6,1
0,4177.8,0,-0.1,0,0,19.6,1
0,4177.7,0,-0.1,0,0,19.6,1
0,4177.7,0,0,0,0,19.6,1
0,4177.7,0,0,0,0,19.6,1
0,4177.6,0,-0.1,0,0,19.6,1
0,4177.5,0,-0.1,0,0,19.6,1
0,4177.5,0,0,0,0,19.6,1
0,4177.4,0,-0.1,0,0,19.6,1
0,4177.4,0,0,0,0,19.6,1
0,4177.4,0,0,0,0,19.6,1
0,4177.3,0,-0.1,0,0,19.6,1
0,4177.3,0,0,0,0,19.6,1
0,4177.2,0,-0.1,0,0,19.6,1
0,4177.1,0,-0.1,0,0,19.6,1
0,4177.1,0,0,0,0,19.6,1
0,4177.1,0,0,0,0,19.6,1
0,4177.1,0,0,0,0,19.6,1
0,4177,0,-0.1,0,0,19.6,1
0,4176.9,0,-0.1,0,0,19.6,1
0,4176.9,0,0,0,0,19.6,1
0,4176.9,0,0,0,0,19.6,1
0,4176.8,0,-0.1,0,0,19.6,1
0,4176.7,0,-0.1,0,0,19.6,1
0,4176.7,0,0,0,0,19.6,1
0,4176.6,0,-0.1,0,0,19.6,1
0,4176.6,0,0,0,0,19.6,1
0,4176.5,0,-0.1,0,0,19.6,1
0,4176.5,0,0,0,0,19.6,1
0,4176.5,0,0,0,0,19.6,1
0,4176.4,0,-0.1,0,0,19.6,1
0,4176.4,0,0,0,0,19.6,1
0,4176.3,0,-0.1,0,0,19.6,1
0,4176.3,0,0,0,0,19.6,1
0,4176.2,0,-0.1,0,0,19.6,1
0,4176.2,0,0,0,0,19.6,1
0,4176.1,0,-0.1,0,0,19.6,1
0,4176.1,0,0,0,0,19.6,1
0,4176,0,-0.1,0,0,19.6,1
0,4176,0,0,0,0,19.6,1
0,4175.9,0,-0.1,0,0,19.6,1
0,4175.9,0,0,0,0,19.6,1
0,4175.8,0,-0.1,0,0,19.6,1
0,4175.8,0,0,0,0,19.6,1
0,4175.7,0,-0.1,0,0,19.6,1
0,4175.7,0,0,0,0,19.6,1
0,4175.6,0,-0.1,0,0,19.6,1
0,4175.6,0,0,0,0,19.6,1
0,4175.6,0,0,0,0,19.6,1
0,4175.5,0,-0.1,0,0,19.6,1
0,4175.5,0,0,0,0,19.6,1
0,4175.4,0,-0.1,0,0,19.6,1
0,4175.4,0,0,0,0,19.6,1
0,4175.3,0,-0.1,0,0,19.6,1
0,4175.3,0,0,0,0,19.6,1
0,4175.2,0,-0.1,0,0,19.6,1
0,4175.2,0,0,0,0,19.6,1
0,4175.2,0,0,0,0,19.6,1
0,4175.1,0,-0.1,0,0,19.6,1
0,4175.1,0,0,0,0,19.6,1
0,4175,0,-0.1,0,0,19.6,1
0,4175,0,0,0,0,19.6,1
0,4174.9,0,-0.1,0,0,19.6,1
0,4174.9,0,0,0,0,19.6,1
0,4174.9,0,0,0,0,19.6,1
0,4174.8,0,-0.1,0,0,19.6,1
0,4174.7,0,-0.1,0,0,19.6,1
0,4174.7,0,0,0,0,19.6,1
0,4174.7,0,0,0,0,19.6,1
0,4174.6,0,-0.1,0,0,19.6,1
0,4174.6,0,0,0,0,19.6,1
0,4174.6,0,0,0,0,19.6,1
0,4174.5,0,-0.1,0,0,19.6,1
0,4174.5,0,0,0,0,19.6,1
0,4174.4,0,-0.1,0,0,19.6,1
0,4174.4,0,0,0,0,19.6,1
0,4174.4,0,0,0,0,19.6,1
0,4174.3,0,-0.1,0,0,19.6,1
0,4174.3,0,0,0,0,19.6,1
0,4174.2,0,-0.1,0,0,19.6,1
0,4174.2,0,0,0,0,19.6,1
0,4174.1,0,-0.1,0,0,19.6,1
0,4174.1,0,0,0,0,19.6,1
0,4174,0,-0.1,0,0,19.6,1
0,4174,0,0,0,0,19.6,1
0,4174,0,0,0,0,19.6,1
0,4173.9,0,-0.1,0,0,19.6,1
0,4173.9,0,0,0,0,19.6,1
0,4173.8,0,-0.1,0,0,19.6,1
0,4173.8,0,0,0,0,19.6,1
0,4173.7,0,-0.1,0,0,19.6,1
0,4173.7,0,0,0,0,19.6,1
0,4173.7,0,0,0,0,19.6,1
0,4173.6,0,-0.1,0,0,19.6,1
0,4173.6,0,0,0,0,19.6,1
0,4173.6,0,0,0,0,19.6,1
0,4173.5,0,-0.1,0,0,19.6,1
0,4173.5,0,0,0,0,19.6,1
0,4173.5,0,0,0,0,19.6,1
0,4173.4,0,-0.1,0,0,19.6,1
0,4173.4,0,0,0,0,19.6,1
0,4173.3,0,-0.1,0,0,19.6,1
0,4173.3,0,0,0,0,19.6,1
65,4169,65,-4.3,0.270985,0,19.6,1
141,4164.4,76,-4.6,0.5871804,0.1,19.6,0.99992236
213.9,4159.6,72.9,-4.8,0.88973844,0.1,19.6,0.99992236
280.9,4154.9,67,-4.7,1.1671114,0.2,19.6,0.99984472
346.9,4150,66,-4.9,1.439635,0.3,19.6,0.99976708
419,4144.7,72.1,-5.3,1.7366293,0.4,19.6,0.99968944
488,4139.3,69,-5.4,2.0199784,0.5,19.6,0.9996118
561,4133.5,73,-5.8,2.3188935,0.7,19.6,0.99945652
628.9,4127.9,67.9,-5.6,2.5960363,0.9,19.6,0.99930124
701.9,4121.9,73,-6,2.8931616,1.1,19.6,0.99914596
776.1,4115.6,74.2,-6.3,3.1941172,1.3,19.6,0.99899068
768.1,4113.7,-8,-1.9,3.159733,1.5,19.6,0.9988354
771,4111.5,2.9,-2.2,3.1699665,1.7,19.6,0.99868012
770,4109.6,-1,-1.9,3.164392,1.9,19.6,0.99852484
770,4107.8,0,-1.8,3.163006,2.1,19.6,0.99836957
771,4106.1,1,-1.7,3.1658031,2.3,19.6,0.99821429
769,4104.5,-2,-1.6,3.1563605,2.6,19.6,0.99798137
769.1,4102.9,0.1,-1.6,3.1555404,2.8,19.6,0.99782609
767.1,4101.5,-2,-1.4,3.1462606,3,19.6,0.99767081
768,4100.1,0.9,-1.4,3.1488768,3.2,19.6,0.99751553
768,4098.7,0,-1.4,3.1478016,3.4,19.6,0.99736025
774,4097.1,6,-1.6,3.1711554,3.6,19.6,0.99720497
768,4096.1,-6,-1,3.1458048,3.8,19.6,0.99704969
772.1,4094.6,4.1,-1.5,3.1614407,4.1,19.6,0.99681677
774.1,4093.3,2,-1.3,3.1686235,4.3,19.6,0.99666149
769.1,4092.4,-5,-0.9,3.1474648,4.5,19.6,0.99650621
774.1,4091,5,-1.4,3.1668431,4.7,19.6,0.99635093
774.1,4089.9,0,-1.1,3.1659916,4.9,19.6,0.99619565
765,4089.3,-9.1,-0.6,3.1283145,5.1,19.6,0.99604037
775,4087.8,10,-1.5,3.168045,5.3,19.6,0.99588509
768,4087,-7,-0.8,3.138816,5.6,19.6,0.99565217
767,4086.1,-1,-0.9,3.1340387,5.8,19.6,0.99549689
772,4084.9,5,-1.2,3.1535428,6,19.6,0.99534161
772,4084,0,-0.9,3.152848,6.2,19.6,0.99518634
772,4083,0,-1,3.152076,6.4,19.6,0.99503106
768,4082.3,-4,-0.7,3.1352064,6.6,19.6,0.99487578
1355,4051.3,587,-31,5.4895115,7,19.6,0.99456522
1947,4018.2,592,-33.1,7.8234354,7.5,19.6,0.99417702
1956.1,4013.3,9.1,-4.9,7.8504161,8.1,19.6,0.99371118
1951.1,4009.8,-5,-3.5,7.8235208,8.6,19.6,0.99332298
1955.1,4006.3,4,-3.5,7.8327171,9.2,19.6,0.99285714
1953.1,4003.5,-2,-2.8,7.8192359,9.7,19.6,0.99246894
1948.1,4001,-5,-2.5,7.7943481,10.3,19.6,0.99200311
1956.1,3998.1,8,-2.9,7.8206834,10.8,19.6,0.99161491
1954.1,3995.7,-2,-2.4,7.8079974,11.3,19.6,0.99122671
1948.1,3993.7,-6,-2,7.780127,11.9,19.6,0.99076087
1954.1,3991.3,6,-2.4,7.7993993,12.4,19.6,0.99037267
1954.1,3989.2,0,-2.1,7.7952957,13,19.6,0.98990683
1950.1,3987.3,-4,-1.9,7.7756337,13.5,19.6,0.98951863
1952.1,3985.3,2,-2,7.7797041,14.1,19.6,0.9890528
1953.1,3983.4,1,-1.9,7.7799785,14.6,19.6,0.9886646
1946,3981.9,-7.1,-1.5,7.7487774,15.1,19.6,0.9882764
1952,3979.9,6,-2,7.7687648,15.7,19.6,0.98781056
1956,3978,4,-1.9,7.780968,16.2,19.6,0.98742236
1954,3976.4,-2,-1.6,7.7698856,16.8,19.6,0.98695652
1954,3974.8,0,-1.6,7.7667592,17.3,19.6,0.98656832
1952.1,3973.4,-1.9,-1.4,7.7564741,17.9,19.6,0.98610248
1953,3971.8,0.9,-1.6,7.7569254,18.4,19.6,0.98571429
1785.1,3978.7,-167.9,6.9,7.1023774,18.9,19.6,0.98532609
1776,3978.1,-9.1,-0.6,7.0651056,19.4,19.6,0.98493789
1785,3976.6,9,-1.5,7.098231,19.9,19.6,0.98454969
1782,3975.7,-3,-0.9,7.0846974,20.4,19.6,0.98416149
1782,3974.6,0,-1.1,7.0827372,20.8,19.6,0.98385093
1783.1,3973.5,1.1,-1.1,7.0851478,21.3,19.6,0.98346273
1786,3972.3,2.9,-1.2,7.0945278,21.8,19.6,0.98307453
1787,3971.3,1,-1,7.0967131,22.3,19.6,0.98268634
1784.1,3970.3,-2.9,-1,7.0834122,22.8,19.6,0.98229814
1783.1,3969.4,-1,-0.9,7.0778371,23.3,19.6,0.98190994
1789,3968.1,5.9,-1.3,7.0989309,23.8,19.6,0.98152174
1785,3967.3,-4,-0.8,7.0816305,24.3,19.6,0.98113354
1581.1,3976.4,-203.9,9.1,6.287086,24.7,19.6,0.98082298
1373.2,3986.2,-207.9,9.8,5.4738498,25.1,19.6,0.98051242
1186.1,3995.5,-187.1,9.3,4.7390625,25.4,19.6,0.9802795
979.1,4006,-207,10.5,3.9222746,25.7,19.6,0.98004658
778.1,4016.7,-201,10.7,3.1253943,25.9,19.6,0.9798913
579.1,4027.5,-199,10.8,2.3323252,26.1,19.6,0.97973602
576,4028.9,-3.1,1.4,2.3206464,26.3,19.6,0.97958075
577,4029.8,1,0.9,2.3251946,26.4,19.6,0.97950311
585,4030.3,8,0.5,2.3577255,26.6,19.6,0.97934783
577.1,4031.4,-7.9,1.1,2.3265209,26.7,19.6,0.97927019
576,4032,-1.1,0.6,2.322432,26.9,19.6,0.97911491
582.1,4032.3,6.1,0.3,2.3472018,27.1,19.6,0.97895963
576,4033.1,-6.1,0.8,2.3230656,27.2,19.6,0.97888199
575,4033.6,-1,0.5,2.31932,27.4,19.6,0.97872671
580,4033.9,5,0.3,2.339662,27.5,19.6,0.97864907
575.1,4034.5,-4.9,0.6,2.320241,27.7,19.6,0.97849379
575,4034.8,-0.1,0.3,2.32001,27.9,19.6,0.97833851
584,4034.7,9,-0.1,2.3562648,28,19.6,0.97826087
581,4035.2,-3,0.5,2.3444512,28.2,19.6,0.97810559
578,4035.6,-3,0.4,2.3325768,28.3,19.6,0.97802795
578,4035.9,0,0.3,2.3327502,28.5,19.6,0.97787267
577,4036.2,-1,0.3,2.3288874,28.7,19.6,0.97771739
575.1,4036.6,-1.9,0.4,2.3214487,28.8,19.6,0.97763975
577,4036.7,1.9,0.1,2.3291759,29,19.6,0.97748447
577,4036.9,0,0.2,2.3292913,29.1,19.6,0.97740683
573,4037.3,-4,0.4,2.3133729,29.3,19.7,0.97725155
579,4037.2,6,-0.1,2.3375388,29.5,19.7,0.97709627
577,4037.4,-2,0.2,2.3295798,29.6,19.7,0.97701863
576.1,4037.6,-0.9,0.2,2.3260614,29.8,19.7,0.97686335
574,4037.9,-2.1,0.3,2.3177546,29.9,19.7,0.97678571
579,4037.7,5,-0.2,2.3378283,30.1,19.7,0.97663043
577,4038,-2,0.3,2.329926,30.3,19.7,0.97647516
576.1,4038.2,-0.9,0.2,2.326407,30.4,19.7,0.97639752
579,4038.1,2.9,-0.1,2.3380599,30.6,19.7,0.97624224
579.1,4038.2,0.1,0.1,2.3385216,30.7,19.7,0.9761646
574.1,4038.5,-5,0.3,2.3185029,30.9,19.7,0.97600932
577,4038.5,2.9,0,2.3302145,31.1,19.7,0.97585404
653,4034.8,76,-3.7,2.6347244,31.2,19.7,0.9757764
710,4031.8,57,-3,2.862578,31.4,19.7,0.97562112
783,4028,73,-3.8,3.153924,31.7,19.7,0.9753882
851,4024.2,68,-3.8,3.4245942,31.9,19.7,0.97523292
926,4020,75,-4.2,3.72252,32.2,19.7,0.975
987.1,4016.4,61.1,-3.6,3.9645884,32.4,19.7,0.97484472
1060,4012.1,72.9,-4.3,4.252826,32.7,19.7,0.9746118
1133.1,4007.7,73.1,-4.4,4.5411249,33,19.7,0.97437888
1203,4003.4,69.9,-4.3,4.8160902,33.4,19.7,0.97406832
1271,3999.1,68,-4.3,5.0828561,33.7,19.7,0.9738354
1269.1,3998.1,-1.9,-1,5.0739887,34.1,19.7,0.97352484
1268,3997.3,-1.1,-0.8,5.0685764,34.4,19.7,0.97329193
1266.1,3996.5,-1.9,-0.8,5.0599687,34.8,19.7,0.97298137
1268,3995.6,1.9,-0.9,5.0664208,35.1,19.7,0.97274845
1268.1,3994.9,0.1,-0.7,5.0659327,35.5,19.7,0.97243789
1263,3994.5,-5.1,-0.4,5.0450535,35.8,19.7,0.97220497
1269,3993.5,6,-1,5.0677515,36.2,19.7,0.97189441
1273,3992.6,4,-0.9,5.0825798,36.6,19.7,0.97158385
1268,3992.3,-5,-0.3,5.0622364,36.9,19.7,0.97135093
1240.1,3993,-27.9,0.7,4.9517193,37.3,19.7,0.97104037
1212.1,3993.8,-28,0.8,4.840885,37.6,19.7,0.97080745
1191.1,3994.4,-21,0.6,4.7577298,37.9,19.7,0.97057453
1161.1,3995.5,-30,1.1,4.639175,38.2,19.7,0.97034161
1138.1,3996.2,-23,0.7,4.5480752,38.6,19.7,0.97003106
1110,3997.3,-28.1,1.1,4.437003,38.9,19.7,0.96979814
1087,3998.2,-23,0.9,4.3460434,39.2,19.7,0.96956522
1056,3999.4,-31,1.2,4.2233664,39.5,19.7,0.9693323
1052.1,3999.5,-3.9,0.1,4.2078739,39.8,19.7,0.96909938
1051.1,3999.3,-1,-0.2,4.2036642,40,19.7,0.9689441
1056,3998.9,4.9,-0.4,4.2228384,40.3,19.7,0.96871118
1222,3990.5,166,-8.4,4.876391,40.7,19.7,0.96840062
1394,3981.4,172,-9.1,5.5500716,41.1,19.7,0.96809006
1563,3972.1,169,-9.3,6.2083923,41.5,19.7,0.9677795
1731.9,3962.6,168.9,-9.5,6.8628269,42,19.7,0.9673913
1906,3952.6,174.1,-10,7.5336556,42.5,19.7,0.96700311
2070,3943,164,-9.6,8.16201,43.1,19.7,0.96653727
2240.1,3932.8,170.1,-10.2,8.8098653,43.7,19.7,0.96607143
2410,3922.6,169.9,-10.2,9.453466,44.4,19.7,0.96552795
2581.1,3912.1,171.1,-10.5,10.097521,45.1,19.7,0.96498447
2581.1,3909.8,0,-2.3,10.091585,45.8,19.7,0.96444099
2585.1,3907.5,4,-2.3,10.101278,46.5,19.7,0.96389752
2409.1,3914,-176,6.5,9.4292174,47.2,19.7,0.96335404
2229.2,3921.3,-179.9,7.3,8.741362,47.8,19.7,0.9628882
2065.1,3928.3,-164.1,7,8.1123323,48.4,19.7,0.96242236
1884.1,3936.4,-181,8.1,7.4165712,48.9,19.7,0.96203416
1713,3944.3,-171.1,7.9,6.7565859,49.4,19.7,0.96164596
1543.1,3952.4,-169.9,8.1,6.0989484,49.8,19.7,0.9613354
1366.1,3961.1,-177,8.7,5.4112587,50.2,19.7,0.96102484
1196.1,3969.8,-170,8.7,4.7482778,50.5,19.7,0.96079193
1194.1,3970.5,-2,0.7,4.741174,50.9,19.7,0.96048137
1196.1,3970.7,2,0.2,4.7493543,51.2,19.7,0.96024845
1195.1,3971,-1,0.3,4.7457421,51.5,19.7,0.96001553
1200.1,3970.9,5,-0.1,4.7654771,51.9,19.7,0.95970497
1198,3971.1,-2.1,0.2,4.7573778,52.2,19.7,0.95947205
1199,3971.1,1,0,4.7613489,52.5,19.7,0.95923913
1196,3971.3,-3,0.2,4.7496748,52.9,19.7,0.95892857
1199,3971.2,3,-0.1,4.7614688,53.2,19.7,0.95869565
1200,3971.1,1,-0.1,4.76532,53.5,19.7,0.95846273
1198.1,3971.2,-1.9,0.1,4.7578947,53.9,19.7,0.95815217
1200.1,3971.1,2,-0.1,4.7657171,54.2,19.7,0.95791925
1195.1,3971.2,-5,0.1,4.7459811,54.5,19.7,0.95768634
1194,3971.2,-1.1,0,4.7416128,54.9,19.7,0.95737578
1198,3971,4,-0.2,4.757258,55.2,19.7,0.95714286
1196,3971,-2,0,4.749316,55.5,19.7,0.95690994
1204,3970.5,8,-0.5,4.780482,55.9,19.7,0.95659938
1197,3970.7,-7,0.2,4.7529279,56.2,19.7,0.95636646
1197,3970.6,0,-0.1,4.7528082,56.5,19.7,0.95613354
1084,3976,-113,5.4,4.309984,56.8,19.7,0.95590062
967.1,3981.9,-116.9,5.9,3.8508955,57.1,19.7,0.9556677
866,3987.2,-101.1,5.3,3.4529152,57.3,19.7,0.95551242
753.1,3993.1,-112.9,5.9,3.0072036,57.5,19.7,0.95535714
636.1,3999.5,-117,6.4,2.5440819,57.7,19.7,0.95520186
527.1,4005.5,-109,6,2.111299,57.9,19.7,0.95504658
416.2,4011.9,-110.9,6.4,1.6697528,58,19.7,0.95496894
304,4018.3,-112.2,6.4,1.2215632,58.1,19.7,0.9548913
186,4025.2,-118,6.9,0.7486872,58.1,19.7,0.9548913
190,4026.3,4,1.1,0.764997,58.2,19.7,0.95481366
188,4027.5,-2,1.2,0.75717,58.3,19.7,0.95473602
190,4028.4,2,0.9,0.765396,58.3,19.7,0.95473602
191,4029.3,1,0.9,0.7695963,58.4,19.7,0.95465839
190,4030.2,-1,0.9,0.765738,58.4,19.7,0.95465839
191.1,4030.9,1.1,0.7,0.77030499,58.5,19.7,0.95458075
-461.8,4064.1,-652.9,33.2,-1.8768014,58.4,19.7,0.95465839
-1107.8,4097.7,-646,33.6,-4.5394321,58,19.7,0.95496894
-1111.9,4101.3,-4.1,3.6,-4.5602355,57.7,19.7,0.95520186
-1104,4103.8,7.9,2.5,-4.5305952,57.4,19.7,0.95543478
-1115.9,4107,-11.9,3.2,-4.5830013,57.1,19.7,0.9556677
-1102.9,4108.7,13,1.7,-4.5314852,56.8,19.7,0.95590062
-1108.9,4111.3,-6,2.6,-4.5590206,56.5,19.7,0.95613354
-1104.9,4113.2,4,1.9,-4.5446747,56.2,19.7,0.95636646
-1106.9,4115.3,-2,2.1,-4.5552256,55.9,19.7,0.95659938
-1100.9,4116.9,6,1.6,-4.5322952,55.6,19.7,0.9568323
-1108.8,4119.1,-7.9,2.2,-4.5672581,55.3,19.7,0.95706522
-1109.9,4121,-1.1,1.9,-4.5738979,55,19.7,0.95729814
-1113.9,4122.9,-4,1.9,-4.5924983,54.7,19.7,0.95753106
-1111.9,4124.5,2,1.6,-4.5860316,54.4,19.7,0.95776398
-914.9,4116.6,197,-7.9,-3.7662773,54.1,19.7,0.95799689
-721,4108.2,193.9,-8.4,-2.9620122,53.9,19.7,0.95815217
-523.9,4099.3,197.1,-8.9,-2.1476233,53.8,19.7,0.95822981
-340,4090.7,183.9,-8.6,-1.390838,53.7,19.7,0.95830745
-139,4081,201,-9.7,-0.567259,53.6,19.7,0.95838509
52,4070.6,191,-10.4,0.2116712,53.6,19.7,0.95838509
240,4061,188,-9.6,0.97464,53.7,19.7,0.95830745
443,4050.3,203,-10.7,1.7942829,53.8,19.7,0.95822981
630,4040.1,187,-10.2,2.545263,54,19.7,0.95807453
826,4029.3,196,-10.8,3.3282018,54.2,19.7,0.95791925
1014,4018.6,188,-10.7,4.0748604,54.5,19.7,0.95768634
1209,4007.4,195,-11.2,4.8449466,54.8,19.7,0.95745342
1404,3996,195,-11.4,5.610384,55.2,19.7,0.95714286
1405.1,3993.8,1.1,-2.2,5.6116884,55.6,19.7,0.9568323
1402.1,3992.1,-3,-1.7,5.5973234,56,19.7,0.95652174
1404.9,3990.3,2.8,-1.8,5.6059725,56.4,19.7,0.95621118
1405,3988.8,0.1,-1.5,5.604264,56.8,19.7,0.95590062
1403.1,3987.4,-1.9,-1.4,5.5947209,57.2,19.7,0.95559006
1404.1,3986.1,1,-1.3,5.596883,57.6,19.7,0.9552795
1406,3984.7,1.9,-1.4,5.6024882,57.9,19.7,0.95504658
1407,3983.5,1,-1.2,5.6047845,58.3,19.7,0.95473602
1403.3,3982.6,-3.7,-0.9,5.5887826,58.7,19.7,0.95442547
1410.1,3981.2,6.8,-1.4,5.6138901,59.1,19.7,0.95411491
1408.2,3980.2,-1.9,-1,5.6049176,59.5,19.7,0.95380435
1147.2,3991.9,-261,11.7,4.5795077,59.8,19.7,0.95357143
892.1,4003.9,-255.1,12,3.5718792,60.1,19.7,0.95333851
887,4004.3,-5.1,0.4,3.5518141,60.3,19.7,0.95318323
890,4004.1,3,-0.2,3.563649,60.6,19.7,0.95295031
887,4004.2,-3,0.1,3.5517254,60.8,19.7,0.95279503
888.1,4003.9,1.1,-0.3,3.5558636,61.1,19.7,0.95256211
891,4003.6,2.9,-0.3,3.5672076,61.3,19.7,0.95240683
893,4003.3,2,-0.3,3.5749469,61.6,19.7,0.95217391
889.1,4003.3,-3.9,0,3.559334,61.8,19.7,0.95201863
886,4003.1,-3.1,-0.2,3.5467466,62.1,19.7,0.95178571
890,4002.7,4,-0.4,3.562403,62.3,19.7,0.95163043
887.1,4002.6,-2.9,-0.1,3.5507065,62.5,19.7,0.95147516
890.9,4002.2,3.8,-0.4,3.56556,62.8,19.7,0.95124224
885,4002.2,-5.9,0,3.541947,63,19.7,0.95108696
887.9,4001.8,2.9,-0.4,3.5531982,63.3,19.7,0.95085404
892,4001.4,4.1,-0.4,3.5692488,63.5,19.7,0.95069876
892,4001.1,0,-0.3,3.5689812,63.8,19.7,0.95046584
738.1,4008.3,-153.9,7.2,2.9585262,64,19.7,0.95031056
594.1,4015.5,-144,7.2,2.3856086,64.2,19.7,0.95015528
438.1,4023.4,-156,7.9,1.7626515,64.3,19.7,0.95007764
291,4031.2,-147.1,7.8,1.1730792,64.4,19.7,0.95
143.2,4039.2,-147.8,8,0.57841344,64.4,19.7,0.95
-6,4048.2,-149.2,9,-0.0242892,64.4,19.7,0.95
-152.9,4056.6,-146.9,8.4,-0.62025414,64.4,19.7,0.95
-152.1,4057.8,0.8,1.2,-0.61719138,64.3,19.7,0.95007764
-157.1,4059.3,-5,1.5,-0.63771603,64.3,19.7,0.95007764
-153,4060.2,4.1,0.9,-0.6212106,64.2,19.7,0.95015528
-161,4061.5,-8,1.3,-0.6539015,64.2,19.7,0.95015528
-159,4062.3,2,0.8,-0.6459057,64.1,19.7,0.95023292
-162.9,4063.4,-3.9,1.1,-0.66192786,64.1,19.7,0.95023292
-159.9,4064.1,3,0.7,-0.64984959,64.1,19.7,0.95023292
-158,4064.7,1.9,0.6,-0.6422226,64,19.7,0.95031056
-157,4065.4,1,0.7,-0.6382678,64,19.7,0.95031056
-158,4066.1,-1,0.7,-0.6424438,63.9,19.7,0.9503882
-156,4066.7,2,0.6,-0.6344052,63.9,19.7,0.9503882
-157.1,4067.4,-1.1,0.7,-0.63898854,63.8,19.7,0.95046584
-161,4068.2,-3.9,0.8,-0.6549802,63.8,19.7,0.95046584
-159,4068.7,2,0.5,-0.6469233,63.7,19.7,0.95054348
-157,4069.2,2,0.5,-0.6388644,63.7,19.7,0.95054348
-158,4069.8,-1,0.6,-0.6430284,63.7,19.7,0.95054348
-157,4070.3,1,0.5,-0.6390371,63.6,19.7,0.95062112
-153,4070.6,4,0.3,-0.6228018,63.6,19.7,0.95062112
-155,4071.2,-2,0.6,-0.631036,63.5,19.7,0.95069876
-152,4071.6,3,0.4,-0.6188832,63.5,19.7,0.95069876
-153.9,4072.2,-1.9,0.6,-0.62671158,63.4,19.7,0.9507764
-165.9,4073.2,-12,1,-0.67574388,63.4,19.7,0.9507764
-156,4073.2,9.9,0,-0.6354192,63.4,19.7,0.9507764
-157,4073.7,-1,0.5,-0.6395709,63.3,19.7,0.95085404
-156,4074.1,1,0.4,-0.6355596,63.3,19.7,0.95085404
-150.9,4074.3,5.1,0.2,-0.61481187,63.2,19.7,0.95093168
-160,4075.1,-9.1,0.8,-0.652016,63.2,19.7,0.95093168
-156,4075.4,4,0.3,-0.6357624,63.1,19.7,0.95100932
-158,4075.9,-2,0.5,-0.6439922,63.1,19.7,0.95100932
-157.1,4076.2,0.9,0.3,-0.64037102,63,19.7,0.95108696
-156,4076.5,1.1,0.3,-0.635934,63,19.7,0.95108696
-158,4077,-2,0.5,-0.644166,63,19.7,0.95108696
-154,4077.2,4,0.2,-0.6278888,62.9,19.7,0.9511646
561,4042,715,-35.2,2.267562,63.1,19.7,0.95100932
1274,4005.8,713,-36.2,5.1033892,63.4,19.7,0.9507764
1279,4002.7,5,-3.1,5.1194533,63.8,19.7,0.95046584
1277,4000.6,-2,-2.1,5.1087662,64.1,19.7,0.95023292
1281.1,3998.5,4.1,-2.1,5.1224783,64.5,19.7,0.94992236
1279.2,3996.9,-1.9,-1.6,5.1128345,64.8,19.7,0.94968944
1278.1,3995.5,-1.1,-1.4,5.1066486,65.2,19.7,0.94937888
1277,3994.2,-1.1,-1.3,5.1005934,65.5,19.7,0.94914596
1278,3992.9,1,-1.3,5.1029262,65.9,19.7,0.9488354
1275.2,3991.8,-2.8,-1.1,5.0903434,66.2,19.7,0.94860248
1282.1,3990.4,6.9,-1.4,5.1160918,66.6,19.7,0.94829193
1279.1,3989.5,-3,-0.9,5.1029694,67,19.7,0.94798137
1279.1,3988.4,0,-1.1,5.1015624,67.3,19.7,0.94774845
1284,3987.2,4.9,-1.2,5.1195648,67.7,19.7,0.94743789
750.2,4012.2,-533.8,25,3.0099524,67.9,19.7,0.94728261
753.1,4012.4,2.9,0.2,3.0217384,68.1,19.7,0.94712733
749.1,4012.7,-4,0.3,3.0059136,68.3,19.7,0.94697205
750,4012.6,0.9,-0.1,3.00945,68.5,19.7,0.94681677
744,4012.8,-6,0.2,2.9855232,68.7,19.7,0.94666149
750,4012.4,6,-0.4,3.0093,68.9,19.7,0.94650621
747.1,4012.4,-2.9,0,2.997664,69.1,19.7,0.94635093
753.1,4011.9,6,-0.5,3.0213619,69.3,19.7,0.94619565
753,4011.7,-0.1,-0.2,3.0208101,69.5,19.7,0.94604037
753,4011.5,0,-0.2,3.0206595,69.8,19.7,0.94580745
751,4011.4,-2,-0.1,3.0125614,70,19.7,0.94565217
748,4011.4,-3,0,3.0005272,70.2,19.7,0.94549689
753,4010.9,5,-0.5,3.0202077,70.4,19.7,0.94534161
750.1,4010.9,-2.9,0,3.0085761,70.6,19.7,0.94518634
746.3,4010.8,-3.8,-0.1,2.99326,70.8,19.7,0.94503106
749.1,4010.5,2.8,-0.3,3.0042656,71,19.7,0.94487578
752,4010.1,2.9,-0.4,3.0155952,71.2,19.7,0.9447205
751,4010,-1,-0.1,3.01151,71.4,19.7,0.94456522
745.1,4010,-5.9,0,2.987851,71.6,19.7,0.94440994
751,4009.6,5.9,-0.4,3.0112096,71.8,19.7,0.94425466
752,4009.3,1,-0.3,3.0149936,72,19.7,0.94409938
749,4009.2,-3,-0.1,3.0028908,72.3,19.7,0.94386646
747,4009.2,-2,0,2.9948724,72.5,19.7,0.94371118
747,4009,0,-0.2,2.994723,72.7,19.7,0.9435559
746,4008.8,-1,-0.2,2.9905648,72.9,19.7,0.94340062
748,4008.5,2,-0.3,2.998358,73.1,19.7,0.94324534
751,4008.2,3,-0.3,3.0101582,73.3,19.7,0.94309006
752,4008,1,-0.2,3.014016,73.5,19.7,0.94293478
751,4007.8,-1,-0.2,3.0098578,73.7,19.7,0.9427795
746,4007.9,-5,0.1,2.9898934,73.9,19.7,0.94262422
745,4007.8,-1,-0.1,2.985811,74.1,19.7,0.94246894
747,4007.5,2,-0.3,2.9936025,74.3,19.7,0.94231366
751,4007.1,4,-0.4,3.0093321,74.5,19.7,0.94215839
751,4006.9,0,-0.2,3.0091819,74.8,19.7,0.94192547
748,4006.9,-3,0,2.9971612,75,19.7,0.94177019
748,4006.8,0,-0.1,2.9970864,75.2,19.7,0.94161491
751,4006.4,3,-0.4,3.0088064,75.4,19.7,0.94145963
747.1,4006.5,-3.9,0.1,2.9932562,75.6,19.7,0.94130435
745.1,4006.4,-2,-0.1,2.9851686,75.8,19.7,0.94114907
916.1,3997.9,171,-8.5,3.6624762,76,19.7,0.94099379
1092.1,3988.9,176,-9,4.3562777,76.3,19.7,0.94076087
1257,3980,164.9,-8.9,5.00286,76.7,19.7,0.94045031
1424,3970.8,167,-9.2,5.6544192,77.1,19.7,0.94013975
1587,3961.6,163,-9.2,6.2870592,77.5,19.7,0.93982919
1761,3951.7,174,-9.9,6.9589437,78,19.7,0.93944099
1929,3942,168,-9.7,7.604118,78.6,19.7,0.93897516
2094.9,3932.2,165.9,-9.8,8.2375658,79.1,19.7,0.93858696
2261,3922.2,166.1,-10,8.8680942,79.7,19.7,0.93812112
2434,3911.8,173,-10.4,9.5213212,80.4,19.7,0.93757764
2431.1,3909.7,-2.9,-2.1,9.5048717,81.1,19.7,0.93703416
2436.1,3907.5,5,-2.2,9.5190608,81.7,19.7,0.93656832
2431.1,3905.8,-5,-1.7,9.4953904,82.4,19.7,0.93602484
2434.1,3904.1,3,-1.7,9.5029698,83.1,19.7,0.93548137
2433.1,3902.4,-1,-1.7,9.4949294,83.8,19.7,0.93493789
2156.1,3914.2,-277,11.8,8.4394066,84.4,19.7,0.93447205
1870,3927.1,-286.1,12.9,7.343677,84.9,19.7,0.93408385
1587.1,3940.4,-282.9,13.3,6.2538088,85.3,19.7,0.93377329
1310.1,3953.8,-277,13.4,5.1798734,85.7,19.7,0.93346273
1026,3968,-284.1,14.2,4.071168,86,19.7,0.93322981
746.1,3982.4,-279.9,14.4,2.9712686,86.2,19.7,0.93307453
465.1,3997.1,-281,14.7,1.8590512,86.3,19.7,0.93299689
186.1,4012.1,-279,15,0.74665181,86.4,19.7,0.93291925
-91,4028.1,-277.1,16,-0.3665571,86.4,19.7,0.93291925
-94,4030.3,-3,2.2,-0.3788482,86.4,19.7,0.93291925
50,4024.4,144,-5.9,0.20122,86.4,19.7,0.93291925
198,4018.5,148,-5.9,0.795663,86.4,19.7,0.93291925
337,4012.6,139,-5.9,1.3522462,86.5,19.7,0.93284161
484.9,4006,147.9,-6.6,1.9425094,86.7,19.7,0.93268634
629,3999.2,144.1,-6.8,2.5154968,86.9,19.7,0.93253106
774.9,3992.1,145.9,-7.1,3.0934783,87.1,19.7,0.93237578
773,3991.9,-1.9,-0.2,3.0857387,87.3,19.7,0.9322205
777,3991.5,4,-0.4,3.1013955,87.5,19.7,0.93206522
781.1,3991.2,4.1,-0.3,3.1175263,87.7,19.7,0.93190994
776.1,3991.4,-5,0.2,3.0977255,87.9,19.7,0.93175466
768.1,3991.8,-8,0.4,3.0661016,88.1,19.7,0.93159938
780,3991.2,11.9,-0.6,3.113136,88.4,19.7,0.93136646
773,3991.5,-7,0.3,3.0854295,88.6,19.7,0.93121118
777,3991.2,4,-0.3,3.1011624,88.8,19.7,0.9310559
777,3991.3,0,0.1,3.1012401,89,19.7,0.93090062
779.1,3991.2,2.1,-0.1,3.1095439,89.2,19.7,0.93074534
785.1,3990.8,6,-0.4,3.1331771,89.4,19.7,0.93059006
776.1,3991.3,-9,0.5,3.0976479,89.7,19.7,0.93035714
777,3991.2,0.9,-0.1,3.1011624,89.9,19.7,0.93020186
-347,4046.2,-1124,55,-1.4040314,89.8,19.7,0.9302795
-352,4049,-5,2.8,-1.425248,89.7,19.7,0.93035714
-347,4050.7,5,1.7,-1.4055929,89.6,19.7,0.93043478
-348,4052.4,-1,1.7,-1.4102352,89.5,19.7,0.93051242
-345,4053.7,3,1.3,-1.3985265,89.4,19.7,0.93059006
-348.9,4055.2,-3.9,1.5,-1.4148593,89.3,19.7,0.9306677
-349,4056.5,-0.1,1.3,-1.4157185,89.2,19.7,0.93074534
-344.9,4057.4,4.1,0.9,-1.3993973,89.1,19.7,0.93082298
-346,4058.5,-1.1,1.1,-1.404241,89,19.7,0.93090062
-347.9,4059.7,-1.9,1.2,-1.4123696,88.9,19.7,0.93097826
-348.9,4060.7,-1,1,-1.4167782,88.8,19.7,0.9310559
-348,4061.6,0.9,0.9,-1.4134368,88.7,19.7,0.93113354
-347,4062.5,1,0.9,-1.4096875,88.6,19.7,0.93121118
-348,4063.4,-1,0.9,-1.4140632,88.5,19.7,0.93128882
-344,4064.1,4,0.7,-1.3980504,88.4,19.7,0.93136646
-348.9,4065.1,-4.9,1,-1.4183134,88.3,19.7,0.9314441
-351,4066,-2.1,0.9,-1.427166,88.2,19.7,0.93152174
-346.9,4066.6,4.1,0.6,-1.4107035,88.1,19.7,0.93159938
-347.9,4067.4,-1,0.8,-1.4150485,88.1,19.7,0.93159938
-350,4068.2,-2.1,0.8,-1.42387,88,19.7,0.93167702
-345,4068.6,5,0.4,-1.403667,87.9,19.7,0.93175466
-350,4069.6,-5,1,-1.42436,87.8,19.7,0.9318323
-346.9,4070.1,3.1,0.5,-1.4119177,87.7,19.7,0.93190994
-347.9,4070.8,-1,0.7,-1.4162313,87.6,19.7,0.93198758
-349.9,4071.5,-2,0.7,-1.4246178,87.5,19.7,0.93206522
-349.9,4072.2,0,0.7,-1.4248628,87.4,19.7,0.93214286
-117,4061.5,232.9,-10.7,-0.4751955,87.3,19.7,0.9322205
111,4049.8,228,-11.7,0.4495278,87.4,19.7,0.93214286
337.9,4038.4,226.9,-11.4,1.3645754,87.5,19.7,0.93206522
567,4026.5,229.1,-11.9,2.2830255,87.6,19.7,0.93198758
796,4014.4,229,-12.1,3.1954624,87.8,19.7,0.9318323
1029,4001.7,233,-12.7,4.1177493,88.1,19.7,0.93159938
1019,4000.6,-10,-1.1,4.0766114,88.4,19.7,0.93136646
1020.9,3999.1,1.9,-1.5,4.0826812,88.7,19.7,0.93113354
1027.1,3997.7,6.2,-1.4,4.1060377,89,19.7,0.93090062
1029.9,3996.5,2.8,-1.2,4.1159954,89.3,19.7,0.9306677
1021,3995.9,-8.9,-0.6,4.0798139,89.5,19.7,0.93051242
1021,3995,0,-0.9,4.078895,89.8,19.7,0.9302795
1113,3989.7,92,-5.3,4.4405361,90.1,19.7,0.93004658
1208,3984.1,95,-5.6,4.8127928,90.5,19.7,0.92973602
1299.1,3978.6,91.1,-5.5,5.1685993,90.8,19.7,0.92950311
1393.1,3972.8,94,-5.8,5.5345077,91.2,19.7,0.92919255
1482,3967.3,88.9,-5.5,5.8795386,91.6,19.7,0.92888199
1577.1,3961.3,95.1,-6,6.2473662,92.1,19.7,0.92849379
1658,3955.9,80.9,-5.4,6.5588822,92.5,19.7,0.92818323
1756.1,3949.7,98.1,-6.2,6.9360682,93,19.7,0.92779503
1850.9,3943.6,94.8,-6.1,7.2992092,93.5,19.7,0.92740683
1943,3937.5,92.1,-6.1,7.6505625,94.1,19.7,0.92694099
2033,3931.5,90,-6,7.9927395,94.6,19.7,0.9265528
2126,3925.4,93,-6.1,8.3454004,95.2,19.7,0.92608696
2124.1,3923.7,-1.9,-1.7,8.3343312,95.8,19.7,0.92562112
2126,3922,1.9,-1.7,8.338172,96.4,19.7,0.92515528
2126,3920.5,0,-1.5,8.334983,97,19.7,0.92468944
2129.2,3918.9,3.2,-1.6,8.3441219,97.6,19.7,0.9242236
2125,3917.7,-4.2,-1.2,8.3251125,98.2,19.7,0.92375776
2124.1,3916.5,-0.9,-1.2,8.3190377,98.8,19.7,0.92329193
2124,3915.2,-0.1,-1.3,8.3158848,99.4,19.7,0.92282609
2124,3914,0,-1.2,8.313336,99.9,19.7,0.92243789
2131.1,3912.5,7.1,-1.5,8.3379287,100.5,19.7,0.92197205
2051.1,3915.3,-80,2.8,8.0306718,101.1,19.7,0.92150621
1964.1,3918.5,-87,3.2,7.6963259,101.7,19.7,0.92104037
1963.1,3917.7,-1,-0.8,7.6908369,102.2,19.7,0.92065217
1967,3916.8,3.9,-0.9,7.7043456,102.7,19.7,0.92026398
1974,3915.7,7,-1.1,7.7295918,103.3,19.7,0.91979814
1967,3915.2,-7,-0.5,7.7011984,103.8,19.7,0.91940994
1969,3914.3,2,-0.9,7.7072567,104.4,19.7,0.9189441
1968,3913.6,-1,-0.7,7.7019648,104.9,19.7,0.9185559
1972,3912.6,4,-1,7.7156472,105.5,19.7,0.91809006
1964.1,3912.3,-7.9,-0.3,7.6841484,106,19.8,0.91770186
1964,3911.6,-0.1,-0.7,7.6823824,106.6,19.8,0.91723602
1130.1,3951,-833.9,39.4,4.4650251,106.9,19.8,0.91700311
295,3992.3,-835.1,41.3,1.1777285,107,19.8,0.91692547
-543.8,4035.9,-838.8,43.6,-2.1947224,106.8,19.8,0.91708075
-542,4039.5,1.8,3.6,-2.189409,106.7,19.8,0.91715839
-548,4042.6,-6,3.1,-2.2153448,106.5,19.8,0.91731366
-538,4044.6,10,2,-2.1759948,106.4,19.8,0.9173913
-541,4047,-3,2.4,-2.189427,106.2,19.8,0.91754658
-545.9,4049.3,-4.9,2.3,-2.2105129,106.1,19.8,0.91762422
-546.9,4051.2,-1,1.9,-2.2156013,105.9,19.8,0.9177795
-539.9,4052.6,7,1.4,-2.1879987,105.8,19.8,0.91785714
-542.9,4054.3,-3,1.7,-2.2010795,105.6,19.8,0.91801242
-539.9,4055.7,3,1.4,-2.1896724,105.5,19.8,0.91809006
-541.9,4057.2,-2,1.5,-2.1985967,105.3,19.8,0.91824534
-543.9,4058.7,-2,1.5,-2.2075269,105.2,19.8,0.91832298
-310.1,4048.8,233.8,-9.9,-1.2555329,105.1,19.8,0.91840062
-72,4038.1,238.1,-10.7,-0.2907432,105.1,19.8,0.91840062
163,4026.3,235,-11.8,0.6562869,105.1,19.8,0.91840062
396,4015,233,-11.3,1.58994,105.2,19.8,0.91832298
631.9,4003.2,235.9,-11.8,2.5296221,105.4,19.8,0.9181677
871,3991,239.1,-12.2,3.476161,105.6,19.8,0.91801242
1101,3978.9,230,-12.1,4.3807689,105.9,19.8,0.9177795
1341,3965.9,240,-13,5.3182719,106.3,19.8,0.91746894
1576,3953.1,235,-12.8,6.2300856,106.7,19.8,0.91715839
1573,3951.4,-3,-1.7,6.2155522,107.2,19.8,0.91677019
1572,3949.8,-1,-1.6,6.2090856,107.6,19.8,0.91645963
1574,3948.5,2,-1.3,6.214939,108.1,19.8,0.91607143
1577,3947.1,3,-1.4,6.2245767,108.5,19.8,0.91576087
1574,3946.1,-3,-1,6.2111614,108.9,19.8,0.91545031
1573.1,3945.1,-0.9,-1,6.2060368,109.4,19.8,0.91506211
1580.1,3943.8,7,-1.3,6.2315984,109.8,19.8,0.91475155
1571.1,3943.3,-9,-0.5,6.1953186,110.2,19.8,0.91444099
1573,3942.4,1.9,-0.9,6.2013952,110.7,19.8,0.9140528
1319.1,3953.7,-253.9,11.3,5.2153257,111,19.8,0.91381988
1051.1,3966.4,-268,12.7,4.169083,111.3,19.8,0.91358696
799.1,3978.8,-252,12.4,3.1794591,111.6,19.8,0.91335404
544.1,3991.6,-255,12.8,2.1718296,111.7,19.8,0.9132764
276,4005.6,-268.1,14,1.1055456,111.8,19.8,0.91319876
17,4019.3,-259,13.7,0.0683281,111.8,19.8,0.91319876
-236.9,4033.9,-253.9,14.6,-0.95563091,111.7,19.8,0.9132764
-242,4036,-5.1,2.1,-0.976712,111.7,19.8,0.9132764
-236,4037.4,6,1.4,-0.9528264,111.6,19.8,0.91335404
-237,4038.8,-1,1.4,-0.9571956,111.5,19.8,0.91343168
-243.9,4040.5,-6.9,1.7,-0.98547795,111.5,19.8,0.91343168
-237.9,4041.3,6,0.8,-0.96142527,111.4,19.8,0.91350932
-238,4042.4,-0.1,1.1,-0.9620912,111.3,19.8,0.91358696
-241,4043.6,-3,1.2,-0.9745076,111.3,19.8,0.91358696
-239,4044.5,2,0.9,-0.9666355,111.2,19.8,0.9136646
-238,4045.3,1,0.8,-0.9627814,111.1,19.8,0.91374224
-239,4046.3,-1,1,-0.9670657,111.1,19.8,0.91374224
-245,4047.3,-6,1,-0.9915885,111,19.8,0.91381988
-236,4047.7,9,0.4,-0.9552572,110.9,19.8,0.91389752
-237,4048.6,-1,0.9,-0.9595182,110.9,19.8,0.91389752
-237,4049.3,0,0.7,-0.9596841,110.8,19.8,0.91397516
-239.9,4050.2,-2.9,0.9,-0.97164298,110.7,19.8,0.9140528
-241.9,4050.9,-2,0.7,-0.97991271,110.7,19.8,0.9140528
-242,4051.6,-0.1,0.7,-0.9804872,110.6,19.8,0.91413043
-238.9,4052.1,3.1,0.5,-0.96804669,110.5,19.8,0.91420807
-168.8,4049.3,70.1,-2.8,-0.68352184,110.5,19.8,0.91420807
-96,4046.3,72.8,-3,-0.3884448,110.5,19.8,0.91420807
-27,4043.3,69,-3,-0.1091691,110.5,19.8,0.91420807
42,4039.4,69,-3.9,0.1696548,110.5,19.8,0.91420807
108.9,4036.3,66.9,-3.1,0.43955307,110.5,19.8,0.91420807
182.9,4032.7,74,-3.6,0.73758083,110.5,19.8,0.91420807
181,4032.7,-1.9,0,0.7299187,110.6,19.8,0.91413043
180,4032.7,-1,0,0.725886,110.6,19.8,0.91413043
183,4032.6,3,-0.1,0.7379658,110.7,19.8,0.9140528
227,4030.5,44,-2.1,0.9149235,110.8,19.8,0.91397516
255,4029.1,28,-1.4,1.0274205,110.8,19.8,0.91397516
292,4027.2,37,-1.9,1.1759424,110.9,19.8,0.91389752
328,4025.4,36,-1.8,1.3203312,111,19.8,0.91381988
367,4023.3,39,-2.1,1.4765511,111.1,19.8,0.91374224
408,4021.1,41,-2.2,1.6406088,111.2,19.8,0.9136646
443,4019.2,35,-1.9,1.7805056,111.3,19.8,0.91358696
478.9,4017.1,35.9,-2.1,1.9237892,111.5,19.8,0.91343168
518,4014.9,39.1,-2.2,2.0797182,111.6,19.8,0.91335404
558,4012.6,40,-2.3,2.2390308,111.8,19.8,0.91319876
589.1,4010.8,31.1,-1.8,2.3627623,111.9,19.8,0.91312112
628,4008.4,38.9,-2.4,2.5172752,112.1,19.8,0.91296584
656,4006.7,28,-1.7,2.6283952,112.3,19.8,0.91281056
703,4003.9,47,-2.8,2.8147417,112.5,19.8,0.91265528
696.1,4003.7,-6.9,-0.2,2.7869756,112.7,19.8,0.9125
703,4003,6.9,-0.7,2.814109,112.9,19.8,0.91234472
702.1,4002.6,-0.9,-0.4,2.8102255,113.1,19.8,0.91218944
705.1,4002,3,-0.6,2.8218102,113.3,19.8,0.91203416
701.1,4001.8,-4,-0.2,2.805662,113.5,19.8,0.91187888
699,4001.6,-2.1,-0.2,2.7971184,113.7,19.8,0.9117236
697,4001.4,-2,-0.2,2.7889758,113.8,19.8,0.91164596
706,4000.6,9,-0.8,2.8244236,114,19.8,0.91149068
700,4000.6,-6,0,2.80042,114.2,19.8,0.9113354
697,4000.5,-3,-0.1,2.7883485,114.4,19.8,0.91118012
703,3999.9,6,-0.6,2.8119297,114.6,19.8,0.91102484
701,3999.7,-2,-0.2,2.8037897,114.8,19.8,0.91086957
2387,3918.4,1686,-81.3,9.3532208,115.5,19.8,0.91032609
2386.2,3914.5,-0.8,-3.9,9.3407799,116.1,19.8,0.90986025
2386.1,3911.5,-0.1,-3,9.3332302,116.8,19.8,0.90931677
2386.2,3908.8,0.1,-2.7,9.3271786,117.5,19.8,0.90877329
2383.1,3906.7,-3.1,-2.1,9.3100568,118.1,19.8,0.90830745
2387.1,3904.5,4,-2.2,9.320432,118.8,19.8,0.90776398
2387.1,3902.5,0,-2,9.3156577,119.5,19.8,0.9072205
2384.1,3900.8,-3,-1.7,9.2998973,120.1,19.8,0.90675466
2387.9,3899,3.8,-1.8,9.3104221,120.8,19.8,0.90621118
2382.1,3897.6,-5.8,-1.4,9.284473,121.4,19.8,0.90574534
2389.1,3895.7,7,-1.9,9.3072169,122.1,19.8,0.90520186
2385.1,3894.4,-4,-1.3,9.2885334,122.8,19.8,0.90465839
2385.1,3893,0,-1.4,9.2851943,123.4,19.8,0.90419255
2386.1,3891.6,1,-1.4,9.2857468,124.1,19.8,0.90364907
2383.1,3890.4,-3,-1.2,9.2712122,124.8,19.8,0.90310559
2384.1,3889.1,1,-1.3,9.2720033,125.4,19.8,0.90263975
2388,3887.7,3.9,-1.4,9.2838276,126.1,19.8,0.90209627
2385.1,3886.6,-2.9,-1.1,9.2699297,126.7,19.8,0.90163043
2391.1,3885.2,6,-1.4,9.2899017,127.4,19.8,0.90108696
2386.1,3884.3,-5,-0.9,9.2683282,128.1,19.8,0.90054348
2141.1,3894.9,-245,10.6,8.3393704,128.7,19.8,0.90007764
1887.1,3906.5,-254,11.6,7.3719561,129.2,19.8,0.89968944
1644.1,3918.1,-243,11.6,6.4417482,129.6,19.8,0.89937888
1393.1,3930.3,-251,12.2,5.4753009,130,19.8,0.89906832
1147.1,3942.7,-246,12.4,4.5226712,130.4,19.8,0.89875776
896,3955.6,-251.1,12.9,3.5442176,130.6,19.8,0.89860248
652.1,3968.4,-243.9,12.8,2.5877936,130.8,19.8,0.8984472
402,3981.9,-250.1,13.5,1.6007238,130.9,19.8,0.89836957
157.1,3995.2,-244.9,13.3,0.62764592,130.9,19.8,0.89836957
-95,4010,-252.1,14.8,-0.38095,130.9,19.8,0.89836957
-95,4012.1,0,2.1,-0.3811495,130.9,19.8,0.89836957
-95,4013.8,0,1.7,-0.381311,130.9,19.8,0.89836957
-97,4015.5,-2,1.7,-0.3895035,130.8,19.8,0.8984472
-92,4016.7,5,1.2,-0.3695364,130.8,19.8,0.8984472
-96,4018.2,-4,1.5,-0.3857472,130.8,19.8,0.8984472
-92,4019.3,4,1.1,-0.3697756,130.8,19.8,0.8984472
-91,4020.4,1,1.1,-0.3658564,130.7,19.8,0.89852484
-93,4021.6,-2,1.2,-0.3740088,130.7,19.8,0.89852484
-100,4023,-7,1.4,-0.4023,130.7,19.8,0.89852484
-101.1,4024.1,-1.1,1.1,-0.40683651,130.7,19.8,0.89852484
-100,4024.9,1.1,0.8,-0.40249,130.6,19.8,0.89860248
-93,4025.5,7,0.6,-0.3743715,130.6,19.8,0.89860248
-97,4026.6,-4,1.1,-0.3905802,130.6,19.8,0.89860248
-95,4027.3,2,0.7,-0.3825935,130.5,19.8,0.89868012
-93,4028,2,0.7,-0.374604,130.5,19.8,0.89868012
-95,4028.8,-2,0.8,-0.382736,130.5,19.8,0.89868012
-101.1,4029.9,-6.1,1.1,-0.40742289,130.5,19.8,0.89868012
-94,4030.3,7.1,0.4,-0.3788482,130.4,19.8,0.89875776
-97,4031.2,-3,0.9,-0.3910264,130.4,19.8,0.89875776
152,4019.2,249,-12,0.6109184,130.4,19.8,0.89875776
400.9,4007.3,248.9,-11.9,1.6065266,130.6,19.8,0.89860248
643,3995.4,242.1,-11.9,2.5690422,130.7,19.8,0.89852484
890,3982.9,247,-12.5,3.544781,131,19.8,0.89829193
1132,3970.2,242,-12.7,4.4942664,131.3,19.8,0.89805901
1380,3956.9,248,-13.3,5.460522,131.7,19.8,0.89774845
1623,3943.7,243,-13.2,6.4006251,132.1,19.8,0.89743789
1868.9,3930.1,245.9,-13.6,7.3449639,132.7,19.8,0.89697205
2117.1,3916.1,248.2,-14,8.2907753,133.2,19.8,0.89658385
2115.1,3913.9,-2,-2.2,8.2782899,133.8,19.8,0.89611801
2122,3911.6,6.9,-2.3,8.3004152,134.4,19.8,0.89565217
2118,3909.9,-4,-1.7,8.2811682,135,19.8,0.89518634
2118,3908.3,0,-1.6,8.2777794,135.6,19.8,0.8947205
2122,3906.6,4,-1.7,8.2898052,136.2,19.8,0.89425466
2116.1,3905.5,-5.9,-1.1,8.2644285,136.8,19.8,0.89378882
2122.1,3903.9,6,-1.6,8.2844662,137.4,19.8,0.89332298
2115.1,3902.9,-7,-1,8.2550238,138,19.8,0.89285714
2122,3901.4,6.9,-1.5,8.2787708,138.5,19.8,0.89246894
2119,3900.3,-3,-1.1,8.2647357,139.1,19.8,0.89200311
2118,3899.3,-1,-1,8.2587174,139.7,19.8,0.89153727
2164,3896,46,-3.3,8.430944,140.3,19.8,0.89107143
2212,3892.6,48,-3.4,8.6104312,140.9,19.8,0.89060559
2254.1,3889.4,42.1,-3.2,8.7670965,141.6,19.8,0.89006211
2304.1,3885.8,50,-3.6,8.9532718,142.2,19.8,0.88959627
2346.1,3882.6,42,-3.2,9.1089679,142.9,19.8,0.8890528
2390.1,3879.3,44,-3.3,9.2719149,143.5,19.8,0.88858696
2433,3876,42.9,-3.3,9.430308,144.2,19.8,0.88804348
2477,3872.6,44,-3.4,9.5924302,144.9,19.8,0.8875
2527,3868.9,50,-3.7,9.7767103,145.6,19.8,0.88695652
2527.1,3867.7,0.1,-1.2,9.7740647,146.3,19.8,0.88641304
2524.1,3866.6,-3,-1.1,9.7596851,147,19.8,0.88586957
