Repository: wgc-share/multi-temp-condition-battery-cycle-data

# Temperature-Aware SOC Estimation Dataset

This dataset contains processed lithium-ion battery discharge segments for state-of-charge (SOC) estimation under multiple temperatures and operating conditions. The measurements were collected using 18650-type LiNi0.6Co0.2Mn0.2O2 cells on a programmable battery test platform.

## File structure

```text
random/
  10C/
  15-20C/
  25C/
  30-35C/
  40C/

detailed/
  10C/
  15-20C/
  25C/
  30-35C/
  40C/
```

The `random` directory contains Staircase, Congested, Highway, and Urban current-profile families. The `detailed` directory contains US06-HWY, HWFET, REP05, EUDC, DST, ARTERIAL, UDDS, SC03, LA92, NYCC, NUREMBERG, and MANHATTAN profiles.

File: random/30-35C/random_urban_cycle324_cap1305p7mAh.csv (part 1 of 9)
Current(mA),Voltage(mV),dI(mA),dV(mV),Power(W),RawCapacity(mAh),T(C),SOC
0,4198,0,0,0,0,33,1
0,4197.6,0,-0.4,0,0,33,1
0,4197.3,0,-0.3,0,0,33,1
0,4197.1,0,-0.2,0,0,33,1
0,4196.8,0,-0.3,0,0,33,1
0,4196.6,0,-0.2,0,0,33,1
0,4196.4,0,-0.2,0,0,33,1
0,4196.2,0,-0.2,0,0,33,1
0,4196.1,0,-0.1,0,0,33,1
0,4195.8,0,-0.3,0,0,33,1
0,4195.8,0,0,0,0,33,1
0,4195.5,0,-0.3,0,0,33,1
0,4195.4,0,-0.1,0,0,33,1
0,4195.2,0,-0.2,0,0,33,1
0,4195.1,0,-0.1,0,0,33,1
0,4194.9,0,-0.2,0,0,33,1
0,4194.8,0,-0.1,0,0,33,1
0,4194.7,0,-0.1,0,0,33,1
0,4194.6,0,-0.1,0,0,33,1
0,4194.4,0,-0.2,0,0,33,1
0,4194.3,0,-0.1,0,0,33,1
0,4194.1,0,-0.2,0,0,33,1
0,4194.1,0,0,0,0,33,1
0,4193.9,0,-0.2,0,0,33,1
0,4193.8,0,-0.1,0,0,33,1
0,4193.7,0,-0.1,0,0,33,1
0,4193.6,0,-0.1,0,0,33,1
0,4193.4,0,-0.2,0,0,33,1
0,4193.4,0,0,0,0,33,1
0,4193.2,0,-0.2,0,0,33,1
0,4193.1,0,-0.1,0,0,33,1
0,4193,0,-0.1,0,0,33,1
0,4193,0,0,0,0,33,1
0,4192.8,0,-0.2,0,0,33,1
0,4192.7,0,-0.1,0,0,33,1
0,4192.6,0,-0.1,0,0,33,1
0,4192.4,0,-0.2,0,0,33,1
0,4192.5,0,0.1,0,0,32.9,1
0,4192.3,0,-0.2,0,0,33,1
0,4192.3,0,0,0,0,32.9,1
0,4192.1,0,-0.2,0,0,32.9,1
0,4192,0,-0.1,0,0,32.9,1
0,4191.9,0,-0.1,0,0,32.9,1
0,4191.8,0,-0.1,0,0,32.9,1
0,4191.7,0,-0.1,0,0,32.9,1
0,4191.7,0,0,0,0,32.9,1
0,4191.5,0,-0.2,0,0,32.9,1
0,4191.5,0,0,0,0,32.9,1
0,4191.3,0,-0.2,0,0,32.9,1
0,4191.3,0,0,0,0,32.9,1
0,4191.2,0,-0.1,0,0,32.9,1
0,4191.2,0,0,0,0,32.9,1
0,4191,0,-0.2,0,0,32.9,1
0,4190.9,0,-0.1,0,0,32.9,1
0,4190.9,0,0,0,0,32.9,1
0,4190.7,0,-0.2,0,0,32.9,1
0,4190.8,0,0.1,0,0,32.9,1
0,4190.6,0,-0.2,0,0,32.9,1
0,4190.5,0,-0.1,0,0,32.9,1
0,4190.4,0,-0.1,0,0,32.9,1
0,4190.4,0,0,0,0,32.9,1
0,4190.2,0,-0.2,0,0,32.9,1
0,4190.3,0,0.1,0,0,32.9,1
0,4190.1,0,-0.2,0,0,32.9,1
0,4190.1,0,0,0,0,32.9,1
0,4190,0,-0.1,0,0,32.9,1
0,4189.9,0,-0.1,0,0,32.9,1
0,4189.8,0,-0.1,0,0,32.9,1
0,4189.7,0,-0.1,0,0,32.9,1
0,4189.7,0,0,0,0,32.9,1
0,4189.6,0,-0.1,0,0,33,1
0,4189.6,0,0,0,0,32.9,1
0,4189.4,0,-0.2,0,0,32.9,1
0,4189.4,0,0,0,0,33,1
0,4189.3,0,-0.1,0,0,33,1
0,4189.2,0,-0.1,0,0,32.9,1
0,4189.1,0,-0.1,0,0,33,1
0,4189.1,0,0,0,0,33,1
0,4189,0,-0.1,0,0,32.9,1
0,4189,0,0,0,0,33,1
0,4188.9,0,-0.1,0,0,32.9,1
0,4188.8,0,-0.1,0,0,32.9,1
0,4188.7,0,-0.1,0,0,32.9,1
0,4188.7,0,0,0,0,32.9,1
0,4188.6,0,-0.1,0,0,32.9,1
0,4188.5,0,-0.1,0,0,32.9,1
0,4188.4,0,-0.1,0,0,32.9,1
0,4188.4,0,0,0,0,32.9,1
0,4188.3,0,-0.1,0,0,32.9,1
0,4188.2,0,-0.1,0,0,33,1
0,4188.1,0,-0.1,0,0,33,1
0,4188,0,-0.1,0,0,32.9,1
0,4188,0,0,0,0,32.9,1
0,4188,0,0,0,0,32.9,1
0,4187.9,0,-0.1,0,0,32.9,1
0,4187.8,0,-0.1,0,0,32.9,1
0,4187.8,0,0,0,0,32.9,1
0,4187.7,0,-0.1,0,0,32.9,1
0,4187.6,0,-0.1,0,0,32.9,1
0,4187.6,0,0,0,0,32.9,1
0,4187.5,0,-0.1,0,0,32.9,1
0,4187.5,0,0,0,0,32.9,1
0,4187.4,0,-0.1,0,0,32.9,1
0,4187.4,0,0,0,0,32.9,1
0,4187.2,0,-0.2,0,0,32.9,1
0,4187.2,0,0,0,0,32.9,1
0,4187.2,0,0,0,0,32.9,1
0,4187.1,0,-0.1,0,0,32.9,1
0,4187,0,-0.1,0,0,32.9,1
0,4187,0,0,0,0,32.9,1
0,4186.9,0,-0.1,0,0,32.9,1
0,4186.8,0,-0.1,0,0,32.9,1
0,4186.8,0,0,0,0,33,1
0,4186.7,0,-0.1,0,0,33,1
0,4186.7,0,0,0,0,33,1
0,4186.7,0,0,0,0,33,1
0,4186.5,0,-0.2,0,0,33,1
0,4186.5,0,0,0,0,33,1
0,4186.3,0,-0.2,0,0,33,1
0,4186.4,0,0.1,0,0,33,1
0,4186.3,0,-0.1,0,0,33,1
0,4186.2,0,-0.1,0,0,33,1
0,4186.2,0,0,0,0,33,1
0,4186.1,0,-0.1,0,0,33,1
0,4186.1,0,0,0,0,33,1
0,4186,0,-0.1,0,0,33,1
0,4185.9,0,-0.1,0,0,33,1
0,4185.9,0,0,0,0,33,1
0,4185.8,0,-0.1,0,0,33,1
0,4185.8,0,0,0,0,33,1
0,4185.7,0,-0.1,0,0,33,1
0,4185.7,0,0,0,0,33,1
0,4185.6,0,-0.1,0,0,33,1
0,4185.5,0,-0.1,0,0,33,1
0,4185.5,0,0,0,0,33,1
0,4185.4,0,-0.1,0,0,32.9,1
0,4185.4,0,0,0,0,32.9,1
0,4185.3,0,-0.1,0,0,32.9,1
0,4185.3,0,0,0,0,32.9,1
0,4185.3,0,0,0,0,32.9,1
0,4185.2,0,-0.1,0,0,32.9,1
0,4185.2,0,0,0,0,32.9,1
0,4185,0,-0.2,0,0,32.9,1
0,4185,0,0,0,0,32.9,1
0,4185,0,0,0,0,32.9,1
0,4185,0,0,0,0,32.9,1
0,4184.8,0,-0.2,0,0,32.9,1
0,4184.8,0,0,0,0,32.9,1
0,4184.8,0,0,0,0,32.9,1
0,4184.7,0,-0.1,0,0,32.9,1
0,4184.7,0,0,0,0,32.9,1
0,4184.6,0,-0.1,0,0,32.9,1
0,4184.5,0,-0.1,0,0,32.9,1
0,4184.5,0,0,0,0,32.9,1
0,4184.5,0,0,0,0,32.9,1
0,4184.4,0,-0.1,0,0,32.9,1
0,4184.3,0,-0.1,0,0,32.9,1
0,4184.3,0,0,0,0,32.9,1
0,4184.2,0,-0.1,0,0,32.9,1
0,4184.1,0,-0.1,0,0,32.9,1
0,4184.2,0,0.1,0,0,32.9,1
0,4184,0,-0.2,0,0,32.9,1
0,4184.1,0,0.1,0,0,32.9,1
0,4183.9,0,-0.2,0,0,32.9,1
0,4183.9,0,0,0,0,32.9,1
0,4183.9,0,0,0,0,32.9,1
0,4183.8,0,-0.1,0,0,32.9,1
0,4183.8,0,0,0,0,32.9,1
0,4183.7,0,-0.1,0,0,32.9,1
0,4183.7,0,0,0,0,32.9,1
0,4183.6,0,-0.1,0,0,32.9,1
0,4183.6,0,0,0,0,32.9,1
0,4183.5,0,-0.1,0,0,32.9,1
0,4183.5,0,0,0,0,32.9,1
0,4183.4,0,-0.1,0,0,32.9,1
0,4183.4,0,0,0,0,32.9,1
0,4183.3,0,-0.1,0,0,32.9,1
0,4183.3,0,0,0,0,32.9,1
0,4183.3,0,0,0,0,32.9,1
0,4183.2,0,-0.1,0,0,32.9,1
0,4183.2,0,0,0,0,32.9,1
0,4183.1,0,-0.1,0,0,32.9,1
0,4183,0,-0.1,0,0,32.9,1
0,4183,0,0,0,0,32.9,1
0,4183,0,0,0,0,32.9,1
0,4182.9,0,-0.1,0,0,32.9,1
0,4182.9,0,0,0,0,32.9,1
0,4182.8,0,-0.1,0,0,32.9,1
0,4182.8,0,0,0,0,32.9,1
0,4182.7,0,-0.1,0,0,32.9,1
0,4182.7,0,0,0,0,32.9,1
0,4182.6,0,-0.1,0,0,32.9,1
0,4182.6,0,0,0,0,32.9,1
0,4182.5,0,-0.1,0,0,32.9,1
0,4182.5,0,0,0,0,32.9,1
0,4182.4,0,-0.1,0,0,32.9,1
0,4182.4,0,0,0,0,32.9,1
0,4182.4,0,0,0,0,32.9,1
0,4182.3,0,-0.1,0,0,32.9,1
0,4182.3,0,0,0,0,32.9,1
0,4182.3,0,0,0,0,32.9,1
0,4182.1,0,-0.2,0,0,32.9,1
0,4182.2,0,0.1,0,0,32.9,1
0,4182.1,0,-0.1,0,0,32.9,1
0,4182,0,-0.1,0,0,32.9,1
0,4182,0,0,0,0,32.9,1
0,4181.9,0,-0.1,0,0,32.9,1
0,4181.9,0,0,0,0,32.9,1
0,4181.9,0,0,0,0,32.9,1
0,4181.8,0,-0.1,0,0,32.9,1
0,4181.8,0,0,0,0,32.9,1
0,4181.8,0,0,0,0,32.9,1
0,4181.6,0,-0.2,0,0,32.9,1
0,4181.7,0,0.1,0,0,32.9,1
0,4181.6,0,-0.1,0,0,32.9,1
0,4181.6,0,0,0,0,32.9,1
0,4181.5,0,-0.1,0,0,32.9,1
0,4181.5,0,0,0,0,32.9,1
0,4181.4,0,-0.1,0,0,32.9,1
0,4181.4,0,0,0,0,32.9,1
0,4181.3,0,-0.1,0,0,32.9,1
0,4181.3,0,0,0,0,32.9,1
0,4181.3,0,0,0,0,32.9,1
0,4181.2,0,-0.1,0,0,32.9,1
0,4181.2,0,0,0,0,32.9,1
0,4181.2,0,0,0,0,32.9,1
0,4181.1,0,-0.1,0,0,32.9,1
0,4181.1,0,0,0,0,32.9,1
0,4181,0,-0.1,0,0,32.9,1
0,4181,0,0,0,0,32.9,1
0,4180.9,0,-0.1,0,0,32.9,1
0,4180.8,0,-0.1,0,0,32.9,1
0,4180.8,0,0,0,0,32.9,1
0,4180.7,0,-0.1,0,0,32.9,1
0,4180.7,0,0,0,0,32.9,1
0,4180.7,0,0,0,0,32.9,1
0,4180.7,0,0,0,0,32.9,1
0,4180.6,0,-0.1,0,0,32.9,1
0,4180.6,0,0,0,0,32.9,1
0,4180.5,0,-0.1,0,0,32.9,1
0,4180.5,0,0,0,0,32.9,1
0,4180.4,0,-0.1,0,0,32.9,1
0,4180.5,0,0.1,0,0,32.9,1
0,4180.4,0,-0.1,0,0,32.9,1
0,4180.3,0,-0.1,0,0,32.9,1
0,4180.3,0,0,0,0,32.9,1
0,4180.3,0,0,0,0,32.9,1
0,4180.2,0,-0.1,0,0,32.9,1
0,4180.2,0,0,0,0,32.9,1
0,4180.2,0,0,0,0,32.9,1
0,4180.1,0,-0.1,0,0,32.9,1
0,4180.1,0,0,0,0,32.9,1
0,4180,0,-0.1,0,0,32.9,1
0,4180,0,0,0,0,32.9,1
0,4179.9,0,-0.1,0,0,32.9,1
0,4179.9,0,0,0,0,32.9,1
0,4179.9,0,0,0,0,32.9,1
0,4179.8,0,-0.1,0,0,32.9,1
0,4179.8,0,0,0,0,32.9,1
0,4179.7,0,-0.1,0,0,32.9,1
0,4179.8,0,0.1,0,0,32.9,1
0,4179.6,0,-0.2,0,0,32.9,1
0,4179.7,0,0.1,0,0,32.9,1
0,4179.6,0,-0.1,0,0,32.9,1
0,4179.6,0,0,0,0,32.9,1
0,4179.5,0,-0.1,0,0,32.9,1
0,4179.5,0,0,0,0,32.9,1
0,4179.4,0,-0.1,0,0,32.9,1
0,4179.4,0,0,0,0,32.9,1
0,4179.3,0,-0.1,0,0,32.9,1
0,4179.3,0,0,0,0,32.9,1
0,4179.3,0,0,0,0,32.9,1
0,4179.3,0,0,0,0,32.9,1
0,4179.2,0,-0.1,0,0,32.9,1
0,4179.2,0,0,0,0,32.9,1
0,4179.1,0,-0.1,0,0,32.9,1
0,4179.2,0,0.1,0,0,32.9,1
0,4179,0,-0.2,0,0,32.9,1
0,4179.1,0,0.1,0,0,32.9,1
0,4178.9,0,-0.2,0,0,32.9,1
0,4179,0,0.1,0,0,32.9,1
0,4178.9,0,-0.1,0,0,32.9,1
0,4178.9,0,0,0,0,32.9,1
0,4178.8,0,-0.1,0,0,32.9,1
0,4178.8,0,0,0,0,32.9,1
0,4178.8,0,0,0,0,32.9,1
0,4178.7,0,-0.1,0,0,32.9,1
0,4178.7,0,0,0,0,32.9,1
0,4178.7,0,0,0,0,32.9,1
0,4178.6,0,-0.1,0,0,32.9,1
0,4178.5,0,-0.1,0,0,32.9,1
0,4178.5,0,0,0,0,32.9,1
0,4178.6,0,0.1,0,0,32.9,1
0,4178.4,0,-0.2,0,0,32.9,1
0,4178.4,0,0,0,0,32.9,1
0,4178.4,0,0,0,0,32.9,1
0,4178.4,0,0,0,0,32.9,1
0,4178.3,0,-0.1,0,0,32.9,1
0,4178.4,0,0.1,0,0,32.9,1
0,4178.3,0,-0.1,0,0,32.9,1
0,4178.2,0,-0.1,0,0,32.9,1
-2,4178.2,-2,0,-0.0083564,0,32.9,1
-859.1,4215.1,-857.1,36.9,-3.6211924,0.2,32.9,0.99984631
-861.1,4219.5,-2,4.4,-3.6334115,0.5,32.9,0.99961577
-857.2,4222.9,3.9,3.4,-3.6198699,0.7,32.9,0.99946208
-857.1,4226,0.1,3.1,-3.6221046,0.9,32.9,0.99930838
-859,4229.1,-1.9,3.1,-3.6327969,1.2,32.9,0.99907785
-857.2,4231.8,1.8,2.7,-3.627499,1.4,32.9,0.99892415
-854.2,4234.4,3,2.6,-3.6170245,1.6,32.9,0.99877046
-861.2,4237.3,-7,2.9,-3.6491628,1.9,32.9,0.99853992
-860.1,4239.9,1.1,2.6,-3.646738,2.1,32.9,0.99838623
-853.2,4242.2,6.9,2.3,-3.619445,2.4,32.9,0.99815569
-859.2,4244.9,-6,2.7,-3.6472181,2.6,32.9,0.998002
-858.2,4247.4,1,2.5,-3.6451187,2.8,32.9,0.99784831
-860.1,4249.9,-1.9,2.5,-3.655339,3.1,32.9,0.99761777
495.1,4191.6,1355.2,-58.3,2.0752612,3,32.9,0.99769461
1848.1,4126.4,1353,-65.2,7.6259998,2.5,32.9,0.99807884
3000.4,4066.5,1152.3,-59.9,12.201127,1.6,32.9,0.99877046
3000.4,4053.8,0,-12.7,12.163022,0.8,32.9,0.99938523
3000.4,4044.1,0,-9.7,12.133918,0,32.9,1
2797.4,4044.2,-203,0.1,11.313245,0.8,32.9,0.99938523
2391.3,4054.5,-406.1,10.3,9.6955259,1.5,32.9,0.99884731
1982.3,4066.6,-409,12.1,8.0612212,2,32.9,0.99846308
1577.2,4080.1,-405.1,13.5,6.4351337,2.5,32.9,0.99807884
1165.2,4095.1,-412,15,4.7716105,2.8,32.9,0.99784831
755.2,4111.3,-410,16.2,3.1048538,3,32.9,0.99769461
352.2,4128.1,-403,16.8,1.4539168,3.1,32.9,0.99761777
349.1,4129.5,-3.1,1.4,1.4416085,3.2,32.9,0.99754092
353.1,4130.2,4,0.7,1.4583736,3.3,32.9,0.99746407
110.3,4140.7,-242.8,10.5,0.45671921,3.3,33,0.99746407
-136.1,4151.9,-246.4,11.2,-0.56507359,3.3,33,0.99746407
-383.1,4164.1,-247,12.2,-1.5952667,3.2,33,0.99754092
-621,4176.4,-237.9,12.3,-2.5935444,3,33,0.99769461
-862.1,4189.6,-241.1,13.2,-3.6118542,2.8,33,0.99784831
-861.2,4193.1,0.9,3.5,-3.6110977,2.5,33,0.99807884
-867.1,4196.5,-5.9,3.4,-3.6387852,2.3,33,0.99823254
2549.2,4057.6,3416.3,-138.9,10.343634,2.9,33,0.99777146
2549.4,4047.3,0.2,-10.3,10.318187,3.6,33,0.99723354
2546.3,4040.5,-3.1,-6.8,10.288325,4.4,33,0.99661877
2548.3,4034.6,2,-5.9,10.281371,5.1,33,0.99608084
2544.4,4029.8,-3.9,-4.8,10.253423,5.8,33,0.99554292
1693.4,4059.5,-851,29.7,6.8743573,6.2,33,0.99523553
827.2,4092.7,-866.2,33.2,3.3854814,6.5,33,0.995005
-30,4128.1,-857.2,35.4,-0.123843,6.5,33,0.995005
-894.1,4166,-864.1,37.9,-3.7248206,6.3,33,0.99515869
-891.2,4171,2.9,5,-3.7171952,6.1,33,0.99531238
-889.2,4174.9,2,3.9,-3.7123211,5.8,33,0.99554292
-892.1,4178.6,-2.9,3.7,-3.7277291,5.6,33,0.99569661
-896.1,4181.9,-4,3.3,-3.7474006,5.3,33,0.99592715
-894.2,4184.8,1.9,2.9,-3.7420482,5.1,33,0.99608084
-894.2,4187.7,0,2.9,-3.7446413,4.8,33,0.99631138
-893.2,4190.3,1,2.6,-3.742776,4.6,33,0.99646507
-894.2,4192.9,-1,2.6,-3.7492912,4.3,33,0.99669561
-893.2,4195.4,1,2.5,-3.7473313,4.1,33,0.9968493
-893.2,4197.9,0,2.5,-3.7495643,3.8,33,0.99707984
-890.2,4200,3,2.1,-3.73884,3.6,33,0.99723354
-886.2,4202.3,4,2.3,-3.7240783,3.3,33,0.99746407
-894.2,4204.7,-8,2.4,-3.7598427,3.1,33,0.99761777
-888.1,4206.7,6.1,2,-3.7359703,2.8,33,0.99784831
-889.1,4209,-1,2.3,-3.7422219,2.6,33,0.998002
-890.2,4211.2,-1.1,2.2,-3.7488102,2.3,33,0.99823254
-1202.2,4226.7,-312,15.5,-5.0813387,2,33,0.99846308
-1500.2,4243.1,-298,16.4,-6.3654986,1.6,33,0.99877046
-1500.2,4248.1,0,5,-6.3729996,1.2,33,0.99907785
-1500.2,4252.8,0,4.7,-6.3800506,0.8,33,0.99938523
-1500.2,4257.2,0,4.4,-6.3866514,0.3,33,0.99976946
-1500.2,4261.6,0,4.4,-6.3932523,0.1,33,0.99992315
-1070.1,4246.8,430.1,-14.8,-4.5445007,0.4,33,0.99969262
-619.2,4228.7,450.9,-18.1,-2.618411,0.5,33,0.99961577
-164.3,4208.3,454.9,-20.4,-0.69142369,0.6,33,0.99953892
281.1,4186.7,445.4,-21.6,1.1768814,0.5,33,0.99961577
733.1,4163.5,452,-23.2,3.0522618,0.3,33,0.99976946
1183.2,4139.2,450.1,-24.3,4.8975014,0,33,1
1637.1,4114,453.9,-25.2,6.7350294,0.4,33,0.99969262
1631.2,4107.7,-5.9,-6.3,6.7004802,0.9,33,0.99930838
1641.2,4101.7,10,-6,6.73171,1.4,33,0.99892415
1636.1,4097.1,-5.1,-4.6,6.7032653,1.8,33,0.99861677
1633.2,4093,-2.9,-4.1,6.6846876,2.3,33,0.99823254
1634.1,4089,0.9,-4,6.6818349,2.7,33,0.99792515
1637.2,4085.4,3.1,-3.6,6.6886169,3.2,33,0.99754092
1632.2,4082.2,-5,-3.2,6.6629668,3.6,33,0.99723354
972.2,4105.9,-660,23.7,3.991756,3.9,33,0.997003
306.3,4132.5,-665.9,26.6,1.2657848,4,33,0.99692615
307.1,4133.9,0.8,1.4,1.2695207,4.1,33,0.9968493
308.2,4134.3,1.1,0.4,1.2741913,4.2,33,0.99677246
308.2,4134.7,0,0.4,1.2743145,4.2,33,0.99677246
308.1,4134.9,-0.1,0.2,1.2739627,4.3,33,0.99669561
310.1,4134.9,2,0,1.2822325,4.4,33,0.99661877
706,4118.6,395.9,-16.3,2.9077316,4.6,33,0.99646507
1098.1,4101.1,392.1,-17.5,4.5034179,4.9,33,0.99623453
1496.1,4082.4,398,-18.7,6.1076786,5.3,33,0.99592715
1495.1,4079,-1,-3.4,6.0985129,5.7,33,0.99561976
1502.2,4075.9,7.1,-3.1,6.122817,6.2,33,0.99523553
1497.2,4073.6,-5,-2.3,6.0989939,6.6,33,0.99492815
1495.2,4071.3,-2,-2.3,6.0874078,7,33,0.99462076
1503.1,4068.8,7.9,-2.5,6.1158133,7.4,33,0.99431338
1494.2,4067,-8.9,-1.8,6.0769114,7.8,33,0.99400599
2163.2,4038.4,669,-28.6,8.7358669,8.4,33,0.99354492
2833.3,4008,670.1,-30.4,11.355866,9.2,33,0.99293015
3000.4,3996.3,167.1,-11.7,11.990499,10,33,0.99231538
3000.4,3991.8,0,-4.5,11.976997,10.9,33,0.99162376
3000.4,3987.8,0,-4,11.964995,11.7,33,0.99100899
3000.4,3984,0,-3.8,11.953594,12.5,33,0.99039422
3000.5,3980.7,0.1,-3.3,11.94409,13.4,33,0.98970261
3000.4,3977.3,-0.1,-3.4,11.933491,14.2,33,0.98908784
3000.5,3974.4,0.1,-2.9,11.925187,15,33,0.98847307
1051.2,4047.7,-1949.3,73.3,4.2549422,15.3,33,0.98824253
1050.2,4049.7,-1,2,4.2529949,15.6,33,0.98801199
1046.2,4050.9,-4,1.2,4.2380516,15.9,33,0.98778145
1047.1,4051.3,0.9,0.4,4.2421162,16.2,33,0.98755091
1050.2,4051.5,3.1,0.2,4.2548853,16.5,33,0.98732037
1050.1,4051.6,-0.1,0.1,4.2545852,16.8,33,0.98708983
1052.2,4051.6,2.1,0,4.2630935,17.1,33,0.98685929
1050.2,4051.5,-2,-0.1,4.2548853,17.4,33,0.98662876
1053.1,4051.3,2.9,-0.2,4.266424,17.7,33,0.98639822
1047.1,4051.4,-6,0.1,4.2422209,18,33,0.98616768
1048.1,4051.2,1,-0.2,4.2460627,18.3,33,0.98593714
1047.1,4051,-1,-0.2,4.2418021,18.5,33,0.98578345
1050.1,4050.7,3,-0.3,4.2536401,18.8,33,0.98555291
1050.2,4050.3,0.1,-0.4,4.2536251,19.1,33,0.98532237
1044.2,4050.3,-6,0,4.2293233,19.4,33,0.98509183
1046.1,4050,1.9,-0.3,4.236705,19.7,33,0.98486129
1046.1,4049.7,0,-0.3,4.2363912,20,33,0.98463075
1380.1,4036.3,334,-13.4,5.5704976,20.4,33,0.98432337
1383.2,4035,3.1,-1.3,5.581212,20.8,33,0.98401598
1390.2,4033.9,7,-1.1,5.6079278,21.1,33,0.98378545
1387.2,4033.1,-3,-0.8,5.5947163,21.5,33,0.98347806
1382.2,4032.5,-5,-0.6,5.5737215,21.9,33,0.98317068
1385.1,4031.7,2.9,-0.8,5.5843077,22.3,33,0.98286329
1387.1,4030.8,2,-0.9,5.5911227,22.7,33,0.98255591
1388.2,4030.1,1.1,-0.7,5.5945848,23.1,33,0.98224852
1386.2,4029.5,-2,-0.6,5.5856929,23.4,33,0.98201798
3000.2,3965.9,1614,-63.6,11.898493,24.3,33,0.98132637
3000.3,3961.6,0.1,-4.3,11.885988,25.1,33,0.9807116
3000.4,3958.2,0.1,-3.4,11.876183,25.9,33,0.98009683
3000.4,3955.3,0,-2.9,11.867482,26.8,33,0.97940521
3000.4,3952.6,0,-2.7,11.859381,27.6,33,0.97879044
2879.4,3954.9,-121,2.3,11.387739,28.4,33,0.97817567
2707.4,3959.5,-172,4.6,10.71995,29.1,33,0.97763775
2713.4,3957.7,6,-1.8,10.738823,29.9,33,0.97702298
2706.5,3956.2,-6.9,-1.5,10.707455,30.7,33,0.97640821
2707.4,3954.7,0.9,-1.5,10.706955,31.4,33,0.97587028
2703.4,3953.2,-4,-1.5,10.687081,32.2,33,0.97525551
2709.4,3951.4,6,-1.8,10.705923,32.9,33,0.97471759
2707.4,3950,-2,-1.4,10.69423,33.7,33,0.97410282
2703.3,3948.8,-4.1,-1.2,10.674791,34.4,33,0.9735649
2708.4,3947.2,5.1,-1.6,10.690596,35.2,33,0.97295013
2706.4,3945.8,-2,-1.4,10.678913,35.9,33,0.9724122
2369.4,3957.6,-337,11.8,9.3771374,36.6,33,0.97187428
2034.3,3969.9,-335.1,12.3,8.0759676,37.1,33,0.97149005
1697.2,3982.9,-337.1,13,6.7597779,37.6,33,0.97110582
1698.2,3983.3,1,0.4,6.7644401,38.1,33,0.97072159
1698.2,3983.4,0,0.1,6.7646099,38.6,33,0.97033735
1696.2,3983.5,-2,0.1,6.7568127,39,33,0.97002997
1694.2,3983.6,-2,0.1,6.7490151,39.5,33,0.96964574
1688.3,3983.7,-5.9,0.1,6.7256807,40,33,0.96926151
1695.2,3983.3,6.9,-0.4,6.7524902,40.4,33,0.96895412
1692.2,3983.3,-3,0,6.7405403,40.9,33,0.96856989
1695.2,3982.9,3,-0.4,6.7518121,41.4,33,0.96818566
1694.2,3982.7,-1,-0.2,6.7474903,41.8,33,0.96787828
1695.2,3982.5,1,-0.2,6.751134,42.3,33,0.96749404
1696.2,3982.2,1,-0.3,6.7546076,42.8,33,0.96710981
1697.1,3981.9,0.9,-0.3,6.7576825,43.3,33,0.96672558
1693.2,3981.8,-3.9,-0.1,6.7419838,43.7,33,0.9664182
1298.3,3996.8,-394.9,15,5.1890454,44.1,33,0.96611081
897.1,4012.8,-401.2,16,3.5998829,44.3,33,0.96595712
496.2,4029.5,-400.9,16.7,1.9994379,44.5,33,0.96580343
95,4046.6,-401.2,17.1,0.384427,44.5,33,0.96580343
90,4049,-5,2.4,0.36441,44.6,33,0.96572658
95,4050.6,5,1.6,0.384807,44.6,33,0.96572658
95,4052.2,0,1.6,0.384959,44.6,33,0.96572658
95,4053.6,0,1.4,0.385092,44.6,33,0.96572658
99,4054.7,4,1.1,0.4014153,44.7,33,0.96564973
89,4056.3,-10,1.6,0.3610107,44.7,33,0.96564973
95,4057.2,6,0.9,0.385434,44.7,33,0.96564973
93,4058.3,-2,1.1,0.3774219,44.8,33,0.96557289
98,4059.2,5,0.9,0.3978016,44.8,33,0.96557289
167.2,4057.5,69.2,-1.7,0.678414,44.8,33,0.96557289
247.1,4055,79.9,-2.5,1.0019905,44.9,33,0.96549604
323.1,4052.7,76,-2.3,1.3094274,45,33,0.9654192
397.2,4050.2,74.1,-2.5,1.6087394,45.1,33,0.96534235
473.1,4047.6,75.9,-2.6,1.9149196,45.2,33,0.9652655
550.2,4044.9,77.1,-2.7,2.225504,45.4,33,0.96511181
556.1,4044.6,5.9,-0.3,2.2492021,45.5,33,0.96503497
547.2,4045.1,-8.9,0.5,2.2134787,45.7,33,0.96488127
553.1,4045.1,5.9,0,2.2373448,45.8,33,0.96480443
551.1,4045.3,-2,0.2,2.2293648,46,33,0.96465073
484.1,4048,-67,2.7,1.9596368,46.1,33,0.96457389
418.2,4050.9,-65.9,2.9,1.6940864,46.2,33,0.96449704
348.1,4054,-70.1,3.1,1.4111974,46.3,33,0.9644202
283.1,4057.1,-65,3.1,1.148565,46.4,33,0.96434335
223.1,4059.9,-60,2.8,0.90576369,46.5,33,0.9642665
151.1,4063.4,-72,3.5,0.61397974,46.5,33,0.9642665
84,4066.7,-67.1,3.3,0.3416028,46.5,33,0.9642665
91,4067.2,7,0.5,0.3701152,46.6,33,0.96418966
92,4067.8,1,0.6,0.3742376,46.6,33,0.96418966
94,4068.4,2,0.6,0.3824296,46.6,33,0.96418966
93,4068.9,-1,0.5,0.3784077,46.6,33,0.96418966
88,4069.8,-5,0.9,0.3581424,46.7,33,0.96411281
228.2,4064.8,140.2,-5,0.92758736,46.7,33,0.96411281
370.1,4059.6,141.9,-5.2,1.502458,46.8,33,0.96403596
501.1,4054.5,131,-5.1,2.0317099,47,33,0.96388227
639.1,4049,138,-5.5,2.5877159,47.1,33,0.96380543
784.2,4042.8,145.1,-6.2,3.1703638,47.4,33,0.96357489
916.1,4037.1,131.9,-5.7,3.6983873,47.6,33,0.96342119
917.2,4036.3,1.1,-0.8,3.7020944,47.9,33,0.96319066
1066.1,4029.9,148.9,-6.4,4.2962764,48.2,33,0.96296012
1223.1,4023,157,-6.9,4.9205313,48.5,33,0.96272958
1369.1,4016.3,146,-6.7,5.4987163,48.9,33,0.96242219
1367.2,4015.2,-1.9,-1.1,5.4895814,49.3,33,0.96211481
1374.1,4013.9,6.9,-1.3,5.5155,49.7,33,0.96180742
1234.2,4018.3,-139.9,4.4,4.9593859,50,33,0.96157688
1097.2,4023,-137,4.7,4.4140356,50.3,33,0.96134635
958.2,4028.1,-139,5.1,3.8597254,50.6,33,0.96111581
820.3,4033.3,-137.9,5.2,3.308516,50.8,33,0.96096211
683.2,4038.7,-137.1,5.4,2.7592398,51,33,0.96080842
542.3,4044.4,-140.9,5.7,2.1932781,51.1,33,0.96073158
540.1,4045,-2.2,0.6,2.1847045,51.3,33,0.96057788
541.1,4045.3,1,0.3,2.1889118,51.4,33,0.96050104
1068.1,4025.3,527,-20,4.2994229,51.7,33,0.9602705
1593.1,4004.1,525,-21.2,6.3789317,52.2,33,0.95988627
2121.1,3982.1,528,-22,8.4464323,52.8,33,0.95942519
2117.2,3979.8,-3.9,-2.3,8.4260326,53.4,33,0.95896411
2125.1,3977.5,7.9,-2.3,8.4525853,53.9,33,0.95857988
2123.2,3975.9,-1.9,-1.6,8.4416309,54.5,33,0.9581188
2126.1,3974.2,2.9,-1.7,8.4495466,55.1,33,0.95765773
2119.2,3972.9,-6.9,-1.3,8.4193697,55.7,33,0.95719665
2118.2,3971.6,-1,-1.3,8.4126431,56.3,33,0.95673557
2120.2,3970.3,2,-1.3,8.4178301,56.9,33,0.95627449
2116.2,3969.2,-4,-1.1,8.399621,57.5,33,0.95581342
2114.2,3968.1,-2,-1.1,8.389357,58.1,33,0.95535234
2122.2,3966.6,8,-1.5,8.4179185,58.7,33,0.95489126
2118.2,3965.7,-4,-0.9,8.4001457,59.2,33,0.95450703
2125.2,3964.5,7,-1.2,8.4253554,59.8,33,0.95404595
2120.2,3963.6,-5,-0.9,8.4036247,60.4,33,0.95358488
2116.2,3962.7,-4,-0.9,8.3858657,61,33,0.9531238
2120.2,3961.7,4,-1,8.3995963,61.6,33,0.95266272
2123.2,3960.6,3,-1.1,8.4091459,62.2,33,0.95220164
2115.2,3960,-8,-0.6,8.376192,62.8,33,0.95174057
1629.3,3977.8,-485.9,17.8,6.4810295,63.2,33,0.95143318
1136.3,3996.8,-493,19,4.5415638,63.5,33,0.95120264
648.2,4016.4,-488.1,19.6,2.6034305,63.7,33,0.95104895
156.2,4036.7,-492,20.3,0.63053254,63.8,33,0.9509721
157.1,4038.8,0.9,2.1,0.63449548,63.8,33,0.9509721
525.1,4026.4,368,-12.4,2.1142626,64,33,0.95081841
897.1,4012.8,372,-13.6,3.5998829,64.2,33,0.95066472
1273,3998.3,375.9,-14.5,5.0898359,64.6,33,0.95035733
1640.2,3983.5,367.2,-14.8,6.5337367,65,33,0.95004995
2010.1,3968.1,369.9,-15.4,7.9762778,65.6,33,0.94958887
2387.2,3952,377.1,-16.1,9.4342144,66.2,33,0.9491278
2757.4,3935.9,370.2,-16.1,10.852851,67,33,0.94851303
2748.4,3933.8,-9,-2.1,10.811656,67.8,33,0.94789826
2756.4,3931.5,8,-2.3,10.836787,68.5,33,0.94736033
2756.4,3929.8,0,-1.7,10.832101,69.3,33,0.94674556
2754.4,3928.2,-2,-1.6,10.819834,70.1,33,0.94613079
2754.4,3926.6,0,-1.6,10.815427,70.8,33,0.94559287
2756.4,3925.2,2,-1.4,10.819421,71.6,33,0.9449781
2755.4,3923.8,-1,-1.4,10.811639,72.4,33,0.94436333
2752.4,3922.6,-3,-1.2,10.796564,73.1,33,0.94382541
2757.4,3921.2,5,-1.4,10.812317,73.9,33,0.94321064
3000.4,3910.7,243,-10.5,11.733664,74.6,33,0.94267271
3000.4,3909.2,0,-1.5,11.729164,75.5,33,0.9419811
3000.4,3907.6,0,-1.6,11.724363,76.3,33,0.94136633
3000.4,3906.2,0,-1.4,11.720162,77.1,33,0.94075156
3000.4,3904.9,0,-1.3,11.716262,78,33,0.94005994
1180.3,3973.1,-1820.1,68.2,4.6894499,78.3,33.1,0.9398294
1188.2,3975,7.9,1.9,4.723095,78.6,33.1,0.93959886
1187.2,3976.4,-1,1.4,4.7207821,79,33.1,0.93929148
1185.2,3977.5,-2,1.1,4.714133,79.3,33.1,0.93906094
1187.2,3978.3,2,0.8,4.7230378,79.6,33.1,0.9388304
1022.2,3985.2,-165,6.9,4.0736714,79.9,33.1,0.93859986
854.2,3992.6,-168,7.4,3.4104789,80.1,33.1,0.93844617
687.2,4000,-167,7.4,2.7488,80.3,33.1,0.93829248
517.2,4007.7,-170,7.7,2.0727824,80.5,33.1,0.93813878
356.2,4015.2,-161,7.5,1.4302142,80.6,33.1,0.93806194
356.1,4016.6,-0.1,1.4,1.4303113,80.7,33.1,0.93798509
360.1,4017.7,4,1.1,1.4467738,80.8,33.1,0.93790825
359.1,4019,-1,1.3,1.4432229,80.9,33.1,0.9378314
1583.1,3973.1,1224,-45.9,6.2898146,81.3,33.1,0.93752401
1582.2,3971.8,-0.9,-1.3,6.284182,81.8,33.1,0.93713978
1587.2,3970.7,5,-1.1,6.302295,82.2,33.1,0.9368324
1588.2,3970,1,-0.7,6.305154,82.6,33.1,0.93652501
1588.2,3969.4,0,-0.6,6.3042011,83.1,33.1,0.93614078
1590.2,3968.9,2,-0.5,6.3113448,83.5,33.1,0.9358334
1586.2,3968.7,-4,-0.2,6.2951519,84,33.1,0.93544917
1588.2,3968.1,2,-0.6,6.3021364,84.4,33.1,0.93514178
1583.2,3968,-5,-0.1,6.2821376,84.8,33.1,0.9348344
1582.2,3967.7,-1,-0.3,6.2776949,85.3,33.1,0.93445017
1587.2,3967.2,5,-0.5,6.2967398,85.7,33.1,0.93414278
1589.2,3966.9,2,-0.3,6.3041975,86.2,33.1,0.93375855
1587.2,3966.6,-2,-0.3,6.2957875,86.6,33.1,0.93345116
1580.2,3966.6,-7,0,6.2680213,87,33.1,0.93314378
1585,3966.2,4.8,-0.4,6.286427,87.5,33.1,0.93275955
1582.2,3966,-2.8,-0.2,6.2750052,87.9,33.1,0.93245216
1168.2,3981.6,-414,15.6,4.6513051,88.3,33.1,0.93214478
744.2,3998.3,-424,16.7,2.9755349,88.5,33.1,0.93199109
325.4,4015.4,-418.8,17.1,1.3066112,88.5,33.1,0.93199109
-103.3,4033.4,-428.7,18,-0.41665022,88.6,33.1,0.93191424
-102.2,4035.3,1.1,1.9,-0.41240766,88.6,33.1,0.93191424
-103.2,4037.2,-1,1.9,-0.41663904,88.5,33.1,0.93199109
-104.1,4038.8,-0.9,1.6,-0.42043908,88.5,33.1,0.93199109
-97,4039.9,7.1,1.1,-0.3918703,88.5,33.1,0.93199109
-98,4041.2,-1,1.3,-0.3960376,88.5,33.1,0.93199109
-97,4042.4,1,1.2,-0.3921128,88.4,33.1,0.93206793
-97,4043.5,0,1.1,-0.3922195,88.4,33.1,0.93206793
-100,4044.6,-3,1.1,-0.40446,88.4,33.1,0.93206793
-188.2,4049,-88.2,4.4,-0.7620218,88.3,33.1,0.93214478
-268.1,4053.1,-79.9,4.1,-1.0866361,88.3,33.1,0.93214478
-358.1,4057.7,-90,4.6,-1.4530624,88.2,33.1,0.93222162
-449.1,4062.5,-91,4.8,-1.8244688,88,33.1,0.93237532
-533.1,4067,-84,4.5,-2.1681177,87.9,33.1,0.93245216
-625,4071.9,-91.9,4.9,-2.5449375,87.7,33.1,0.93260586
-715.2,4076.8,-90.2,4.9,-2.9157274,87.5,33.1,0.93275955
-714.2,4078.3,1,1.5,-2.9127219,87.3,33.1,0.93291324
-712.1,4079.6,2.1,1.3,-2.9050832,87.1,33.1,0.93306693
-715.1,4081,-3,1.4,-2.9183231,86.9,33.1,0.93322063
-710.2,4082,4.9,1,-2.8990364,86.7,33.1,0.93337432
-712.1,4083.2,-1.9,1.2,-2.9076467,86.5,33.1,0.93352801
2096.1,3977.6,2808.2,-105.6,8.3374474,87,33.1,0.93314378
2096.1,3973,0,-4.6,8.3278053,87.6,33.1,0.9326827
2089.2,3970.2,-6.9,-2.8,8.2945418,88.2,33.1,0.93222162
2091.2,3967.6,2,-2.6,8.2970451,88.8,33.1,0.93176055
2098.2,3965.1,7,-2.5,8.3195728,89.4,33.1,0.93129947
2093.2,3963.4,-5,-1.7,8.2961889,90,33.1,0.93083839
1706.2,3976.4,-387,13,6.7845337,90.4,33.1,0.93053101
1327.1,3990,-379.1,13.6,5.295129,90.8,33.1,0.93022362
946.2,4004.3,-380.9,14.3,3.7888687,91.1,33.1,0.92999308
563.1,4019.3,-383.1,15,2.2632678,91.2,33.1,0.92991624
564.1,4020.2,1,0.9,2.2677948,91.4,33.1,0.92976255
560.2,4020.8,-3.9,0.6,2.2524522,91.5,33.1,0.9296857
558.1,4021.4,-2.1,0.6,2.2443433,91.7,33.1,0.92953201
682.1,4017.1,124,-4.3,2.7400639,91.9,33.1,0.92937831
806.1,4012.5,124,-4.6,3.2344763,92.1,33.1,0.92922462
929.1,4007.6,123,-4.9,3.7234612,92.4,33.1,0.92899408
1062.1,4002.2,133,-5.4,4.2507366,92.6,33.1,0.92884039
1178.1,3997.3,116,-4.9,4.7092191,93,33.1,0.92853301
1188.2,3996.2,10.1,-1.1,4.7482848,93.3,33.1,0.92830247
1183.2,3995.9,-5,-0.3,4.7279489,93.6,33.1,0.92807193
1183.2,3995.3,0,-0.6,4.727239,94,33.1,0.92776454
1182.2,3995,-1,-0.3,4.722889,94.3,33.1,0.927534
665.2,4014.1,-517,19.1,2.6701793,94.5,33.1,0.92738031
666.1,4014.8,0.9,0.7,2.6742583,94.7,33.1,0.92722662
664.1,4015.1,-2,0.3,2.6664279,94.8,33.1,0.92714977
663.2,4015.6,-0.9,0.5,2.6631459,95,33.1,0.92699608
656.1,4016,-7.1,0.4,2.6348976,95.2,33.1,0.92684239
659.1,4016.1,3,0.1,2.6470115,95.4,33.1,0.9266887
661.1,4016.1,2,0,2.6550437,95.6,33.1,0.926535
665.1,4016.2,4,0.1,2.6711746,95.8,33.1,0.92638131
660.1,4016.5,-5,0.3,2.6512917,95.9,33.1,0.92630446
665.1,4016.4,5,-0.1,2.6713076,96.1,33.1,0.92615077
665.1,4016.5,0,0.1,2.6713742,96.3,33.1,0.92599708
663.1,4016.6,-2,0.1,2.6634075,96.5,33.1,0.92584339
663.2,4016.7,0.1,0.1,2.6638754,96.7,33.1,0.92568969
664.1,4016.7,0.9,0,2.6674905,96.9,33.1,0.925536
660.1,4016.9,-4,0.2,2.6515557,97.1,33.1,0.92538231
664.2,4016.8,4.1,-0.1,2.6679586,97.2,33.1,0.92530546
662.1,4017,-2.1,0.2,2.6596557,97.4,33.1,0.92515177
666.1,4016.9,4,-0.1,2.6756571,97.6,33.1,0.92499808
426.1,4026.1,-240,9.2,1.7155212,97.7,33.1,0.92492123
199.2,4035.2,-226.9,9.1,0.80381184,97.8,33.1,0.92484439
-36,4044.8,-235.2,9.6,-0.1456128,97.8,33.1,0.92484439
-34,4046,2,1.2,-0.137564,97.8,33.1,0.92484439
-34,4046.9,0,0.9,-0.1375946,97.8,33.1,0.92484439
-37,4047.8,-3,0.9,-0.1497686,97.8,33.1,0.92484439
-35,4048.5,2,0.7,-0.1416975,97.8,33.1,0.92484439
-37,4049.2,-2,0.7,-0.1498204,97.8,33.1,0.92484439
-31,4049.6,6,0.4,-0.1255376,97.8,33.1,0.92484439
-33,4050.3,-2,0.7,-0.1336599,97.8,33.1,0.92484439
-35,4050.9,-2,0.6,-0.1417815,97.8,33.1,0.92484439
-35,4051.5,0,0.6,-0.1418025,97.7,33.1,0.92492123
-37,4052,-2,0.5,-0.149924,97.7,33.1,0.92492123
-32,4052.3,5,0.3,-0.1296736,97.7,33.1,0.92492123
-35,4052.9,-3,0.6,-0.1418515,97.7,33.1,0.92492123
-32,4053.2,3,0.3,-0.1297024,97.7,33.1,0.92492123
749,4024,781,-29.2,3.013976,97.9,33.1,0.92476754
745.1,4023,-3.9,-1,2.9975373,98.1,33.1,0.92461385
750.1,4022.1,5,-0.9,3.0169772,98.3,33.1,0.92446016
752.1,4021.4,2,-0.7,3.0244949,98.5,33.1,0.92430646
743.1,4021.2,-9,-0.2,2.9881537,98.7,33.1,0.92415277
750.1,4020.5,7,-0.7,3.0157771,98.9,33.1,0.92399908
742.1,4020.4,-8,-0.1,2.9835388,99.1,33.1,0.92384539
745.1,4019.9,3,-0.5,2.9952275,99.3,33.1,0.92369169
745.1,4019.6,0,-0.3,2.995004,99.6,33.1,0.92346115
750.1,4019.2,5,-0.4,3.0148019,99.8,33.1,0.92330746
1308.1,3997.6,558,-21.6,5.2292606,100.1,33.1,0.92307692
1308.1,3996.2,0,-1.4,5.2274292,100.5,33.1,0.92276954
1303.2,3995.4,-4.9,-0.8,5.2068053,100.8,33.1,0.922539
1306.2,3994.3,3,-1.1,5.2173547,101.2,33.1,0.92223161
1299.1,3993.7,-7.1,-0.6,5.1882157,101.6,33.1,0.92192423
1305.2,3992.8,6.1,-0.9,5.2114026,101.9,33.1,0.92169369
1311.1,3991.8,5.9,-1,5.233649,102.3,33.1,0.92138631
1307.1,3991.2,-4,-0.6,5.2168975,102.7,33.1,0.92107892
1300.2,3990.9,-6.9,-0.3,5.1889682,103,33.1,0.92084838
1302.1,3990.2,1.9,-0.7,5.1956394,103.4,33.1,0.920541
1378.2,3986.7,76.1,-3.5,5.4944699,103.8,33.1,0.92023361
1457.2,3983,79,-3.7,5.8040276,104.2,33.1,0.91992623
1540.2,3979.1,83,-3.9,6.1286098,104.6,33.1,0.91961884
1621,3975.1,80.8,-4,6.4436371,105,33.1,0.91931146
1618.2,3974.2,-2.8,-0.9,6.4310504,105.5,33.1,0.91892723
1616.2,3973.5,-2,-0.7,6.4219707,105.9,33.1,0.91861984
1620.2,3972.5,4,-1,6.4362445,106.4,33.1,0.91823561
1613.2,3972.1,-7,-0.4,6.4077917,106.8,33.1,0.91792823
1615.2,3971.2,2,-0.9,6.4142822,107.3,33.1,0.91754399
1616.2,3970.6,1,-0.6,6.4172837,107.7,33.1,0.91723661
1618.2,3969.8,2,-0.8,6.4239304,108.2,33.1,0.91685238
1620.2,3969.1,2,-0.7,6.4307358,108.6,33.1,0.91654499
1613.2,3968.7,-7,-0.4,6.4023068,109.1,33.1,0.91616076
1613.2,3968.1,0,-0.6,6.4013389,109.5,33.1,0.91585338
1614.2,3967.5,1,-0.6,6.4043385,110,33.1,0.91546915
2080.1,3949.4,465.9,-18.1,8.2151469,110.6,33.1,0.91500807
2082.1,3947.8,2,-1.6,8.2197144,111.1,33.1,0.91462384
1788.3,3957.8,-293.8,10,7.0777337,111.6,33.1,0.91423961
1495.3,3968.4,-293,10.6,5.9339485,112.1,33.1,0.91385538
1199.2,3979.6,-296.1,11.2,4.7723363,112.4,33.1,0.91362484
908.2,3991.1,-291,11.5,3.624717,112.6,33.1,0.91347114
607.2,4003.3,-301,12.2,2.4308038,112.8,33.1,0.91331745
313.2,4015.5,-294,12.2,1.2576546,112.9,33.1,0.91324061
20,4028.1,-293.2,12.6,0.080562,112.9,33.1,0.91324061
22,4029.6,2,1.5,0.0886512,112.9,33.1,0.91324061
19,4031.2,-3,1.6,0.0765928,112.9,33.1,0.91324061
21,4032.3,2,1.1,0.0846783,112.9,33.1,0.91324061
20,4033.4,-1,1.1,0.080668,112.9,33.1,0.91324061
21,4034.3,1,0.9,0.0847203,113,33.1,0.91316376
22,4035.2,1,0.9,0.0887744,113,33.1,0.91316376
20,4036,-2,0.8,0.08072,113,33.1,0.91316376
19,4036.9,-1,0.9,0.0767011,113,33.1,0.91316376
24,4037.4,5,0.5,0.0968976,113,33,0.91316376
18,4038.4,-6,1,0.0726912,113,33,0.91316376
18,4039,0,0.6,0.072702,113,33,0.91316376
25,4039.4,7,0.4,0.100985,113,33,0.91316376
28,4039.8,3,0.4,0.1131144,113,33,0.91316376
23,4040.7,-5,0.9,0.0929361,113,33,0.91316376
21,4041.2,-2,0.5,0.0848652,113,33,0.91316376
24,4041.7,3,0.5,0.0970008,113,33,0.91316376
26,4042.1,2,0.4,0.1050946,113,33,0.91316376
19,4042.9,-7,0.8,0.0768151,113,33,0.91316376
25,4043.1,6,0.2,0.1010775,113,33,0.91316376
23,4043.6,-2,0.5,0.0930028,113,33,0.91316376
18,4044.3,-5,0.7,0.0727974,113,33,0.91316376
18,4044.7,0,0.4,0.0728046,113.1,33,0.91308691
27,4044.8,9,0.1,0.1092096,113.1,33,0.91308691
28,4045.1,1,0.3,0.1132628,113.1,33,0.91308691
19,4045.9,-9,0.8,0.0768721,113.1,33,0.91308691
16,4046.4,-3,0.5,0.0647424,113.1,33,0.91308691
24,4046.4,8,0,0.0971136,113.1,33,0.91308691
25,4046.7,1,0.3,0.1011675,113.1,33,0.91308691
27,4047,2,0.3,0.109269,113.1,33,0.91308691
25,4047.4,-2,0.4,0.101185,113.1,33,0.91308691
21,4047.9,-4,0.5,0.0850059,113.1,33,0.91308691
21,4048.2,0,0.3,0.0850122,113.1,33,0.91308691
19,4048.6,-2,0.4,0.0769234,113.1,33,0.91308691
16,4049,-3,0.4,0.064784,113.1,33,0.91308691
22,4049,6,0,0.089078,113.1,33,0.91308691
21,4049.3,-1,0.3,0.0850353,113.1,33,0.91308691
16,4049.8,-5,0.5,0.0647968,113.1,33,0.91308691
25,4049.7,9,-0.1,0.1012425,113.2,33,0.91301007
25,4050,0,0.3,0.10125,113.2,33,0.91301007
24,4050.2,-1,0.2,0.0972048,113.2,33,0.91301007
24,4050.5,0,0.3,0.097212,113.2,33,0.91301007
23,4050.8,-1,0.3,0.0931684,113.2,33,0.91301007
22,4051,-1,0.2,0.089122,113.2,33,0.91301007
23,4051.3,1,0.3,0.0931799,113.2,33,0.91301007
17,4051.6,-6,0.3,0.0688772,113.2,33,0.91301007
27,4051.5,10,-0.1,0.1093905,113.2,33,0.91301007
25,4051.8,-2,0.3,0.101295,113.2,33,0.91301007
20,4052.1,-5,0.3,0.081042,113.2,33,0.91301007
23,4052.3,3,0.2,0.0932029,113.2,33,0.91301007
23,4052.4,0,0.1,0.0932052,113.2,33,0.91301007
22,4052.6,-1,0.2,0.0891572,113.2,33,0.91301007
24,4052.7,2,0.1,0.0972648,113.2,33,0.91301007
23,4052.9,-1,0.2,0.0932167,113.2,33,0.91301007
19,4053.3,-4,0.4,0.0770127,113.3,33,0.91293322
21,4053.3,2,0,0.0851193,113.3,33,0.91293322
23,4053.5,2,0.2,0.0932305,113.3,33,0.91293322
23,4053.6,0,0.1,0.0932328,113.3,33,0.91293322
24,4053.7,1,0.1,0.0972888,113.3,33,0.91293322
24,4053.9,0,0.2,0.0972936,113.3,33,0.91293322
20,4054.2,-4,0.3,0.081084,113.3,33,0.91293322
20,4054.3,0,0.1,0.081086,113.3,33,0.91293322
19,4054.5,-1,0.2,0.0770355,113.3,33,0.91293322
23,4054.5,4,0,0.0932535,113.3,33,0.91293322
20,4054.8,-3,0.3,0.081096,113.3,33,0.91293322
22,4054.8,2,0,0.0892056,113.3,33,0.91293322
23,4054.8,1,0,0.0932604,113.3,33,0.91293322
25,4055,2,0.2,0.101375,113.3,33,0.91293322
15,4055.4,-10,0.4,0.060831,113.3,33,0.91293322
20,4055.4,5,0,0.081108,113.3,33,0.91293322
24,4055.3,4,-0.1,0.0973272,113.3,33,0.91293322
23,4055.5,-1,0.2,0.0932765,113.4,33,0.91285637
21,4055.7,-2,0.2,0.0851697,113.4,33,0.91285637
23,4055.7,2,0,0.0932811,113.4,33,0.91285637
19,4056,-4,0.3,0.077064,113.4,33,0.91285637
18,4056.1,-1,0.1,0.0730098,113.4,33,0.91285637
20,4056.1,2,0,0.081122,113.4,33,0.91285637
23,4056.1,3,0,0.0932903,113.4,33,0.91285637
27,4056.1,4,0,0.1095147,113.4,33,0.91285637
25,4056.3,-2,0.2,0.1014075,113.4,33,0.91285637
23,4056.5,-2,0.2,0.0932995,113.4,33,0.91285637
20,4056.6,-3,0.1,0.081132,113.4,33,0.91285637
22,4056.6,2,0,0.0892452,113.4,33,0.91285637
24,4056.7,2,0.1,0.0973608,113.4,33,0.91285637
22,4056.9,-2,0.2,0.0892518,113.4,33,0.91285637
17,4057.1,-5,0.2,0.0689707,113.4,33,0.91285637
25,4056.9,8,-0.2,0.1014225,113.4,33,0.91285637
26,4057,1,0.1,0.105482,113.5,33,0.91277953
25,4057.1,-1,0.1,0.1014275,113.5,33,0.91277953
26,4057.1,1,0,0.1054846,113.5,33,0.91277953
26,4057.2,0,0.1,0.1054872,113.5,33,0.91277953
25,4057.3,-1,0.1,0.1014325,113.5,33,0.91277953
31,4057.2,6,-0.1,0.1257732,113.5,33,0.91277953
25,4057.4,-6,0.2,0.101435,113.5,33,0.91277953
28,4057.4,3,0,0.1136072,113.5,33,0.91277953
25,4057.6,-3,0.2,0.10144,113.5,33,0.91277953
31,4057.5,6,-0.1,0.1257825,113.5,33,0.91277953
26,4057.7,-5,0.2,0.1055002,113.5,33,0.91277953
27,4057.8,1,0.1,0.1095606,113.5,33,0.91277953
28,4057.8,1,0,0.1136184,113.5,33,0.91277953
28,4057.8,0,0,0.1136184,113.6,33,0.91270268
23,4058.1,-5,0.3,0.0933363,113.6,33,0.91270268
23,4058.1,0,0,0.0933363,113.6,33,0.91270268
26,4058.1,3,0,0.1055106,113.6,33,0.91270268
29,4058,3,-0.1,0.117682,113.6,33,0.91270268
24,4058.2,-5,0.2,0.0973968,113.6,33,0.91270268
23,4058.4,-1,0.2,0.0933432,113.6,33,0.91270268
23,4058.4,0,0,0.0933432,113.6,33,0.91270268
22,4058.5,-1,0.1,0.089287,113.6,33,0.91270268
24,4058.5,2,0,0.097404,113.6,33,0.91270268
25,4058.6,1,0.1,0.101465,113.6,33,0.91270268
28,4058.5,3,-0.1,0.113638,113.6,33,0.91270268
25,4058.6,-3,0.1,0.101465,113.6,33,0.91270268
27,4058.6,2,0,0.1095822,113.6,33,0.91270268
23,4058.9,-4,0.3,0.0933547,113.6,33,0.91270268
20,4059,-3,0.1,0.08118,113.7,33,0.91262584
26,4058.8,6,-0.2,0.1055288,113.7,33,0.91262584
25,4058.9,-1,0.1,0.1014725,113.7,33,0.91262584
25,4059,0,0.1,0.101475,113.7,33,0.91262584
28,4058.9,3,-0.1,0.1136492,113.7,33,0.91262584
23,4059.2,-5,0.3,0.0933616,113.7,33,0.91262584
28,4059,5,-0.2,0.113652,113.7,33,0.91262584
25,4059.1,-3,0.1,0.1014775,113.7,33,0.91262584
19,4059.4,-6,0.3,0.0771286,113.7,33,0.91262584
22,4059.4,3,0,0.0893068,113.7,33,0.91262584
26,4059.3,4,-0.1,0.1055418,113.7,33,0.91262584
23,4059.5,-3,0.2,0.0933685,113.7,33,0.91262584
28,4059.2,5,-0.3,0.1136576,113.7,33,0.91262584
26,4059.4,-2,0.2,0.1055444,113.7,33,0.91262584
25,4059.5,-1,0.1,0.1014875,113.8,33,0.91254899
28,4059.4,3,-0.1,0.1136632,113.8,33,0.91254899
30,4059.3,2,-0.1,0.121779,113.8,33,0.91254899
32,4059.3,2,0,0.1298976,113.8,33,0.91254899
27,4059.5,-5,0.2,0.1096065,113.8,33,0.91254899
25,4059.6,-2,0.1,0.10149,113.8,33,0.91254899
23,4059.8,-2,0.2,0.0933754,113.8,33,0.91254899
25,4059.8,2,0,0.101495,113.8,33,0.91254899
19,4060,-6,0.2,0.07714,113.8,33,0.91254899
24,4059.9,5,-0.1,0.0974376,113.8,33,0.91254899
24,4059.9,0,0,0.0974376,113.8,33,0.91254899
22,4060.1,-2,0.2,0.0893222,113.8,33,0.91254899
20,4060.2,-2,0.1,0.081204,113.8,33,0.91254899
30,4059.8,10,-0.4,0.121794,113.8,33,0.91254899
26,4060.1,-4,0.3,0.1055626,113.8,33,0.91254899
22,4060.2,-4,0.1,0.0893244,113.9,33,0.91247214
25,4060.1,3,-0.1,0.1015025,113.9,33,0.91247214
25,4060.1,0,0,0.1015025,113.9,33,0.91247214
29,4060,4,-0.1,0.11774,113.9,33,0.91247214
22,4060.3,-7,0.3,0.0893266,113.9,33,0.91247214
22,4060.4,0,0.1,0.0893288,113.9,33,0.91247214
24,4060.3,2,-0.1,0.0974472,113.9,33,0.91247214
27,4060.3,3,0,0.1096281,113.9,33,0.91247214
23,4060.4,-4,0.1,0.0933892,113.9,33,0.91247214
23,4060.5,0,0.1,0.0933915,113.9,33,0.91247214
23,4060.5,0,0,0.0933915,113.9,33,0.91247214
30,4060.3,7,-0.2,0.121809,113.9,33,0.91247214
29,4060.3,-1,0,0.1177487,113.9,33,0.91247214
26,4060.5,-3,0.2,0.105573,113.9,33,0.91247214
21,4060.7,-5,0.2,0.0852747,114,33,0.9123953
26,4060.6,5,-0.1,0.1055756,114,33,0.9123953
26,4060.5,0,-0.1,0.105573,114,33,0.9123953
18,4060.9,-8,0.4,0.0730962,114,33,0.9123953
27,4060.6,9,-0.3,0.1096362,114,33,0.9123953
24,4060.7,-3,0.1,0.0974568,114,33,0.9123953
18,4061,-6,0.3,0.073098,114,33,0.9123953
27,4060.8,9,-0.2,0.1096416,114,33,0.9123953
23,4060.9,-4,0.1,0.0934007,114,33,0.9123953
24,4060.9,1,0,0.0974616,114,33,0.9123953
23,4060.9,-1,0,0.0934007,114,33,0.9123953
21,4061,-2,0.1,0.085281,114,33,0.9123953
25,4060.9,4,-0.1,0.1015225,114,33,0.9123953
24,4061,-1,0.1,0.097464,114,33,0.9123953
26,4061,2,0,0.105586,114,33,0.9123953
21,4061.2,-5,0.2,0.0852852,114.1,33,0.91231845
24,4061.1,3,-0.1,0.0974664,114.1,33,0.91231845
24,4061.1,0,0,0.0974664,114.1,33,0.91231845
25,4061.2,1,0.1,0.10153,114.1,33,0.91231845
25,4061.1,0,-0.1,0.1015275,114.1,33,0.91231845
26,4061.1,1,0,0.1055886,114.1,33,0.91231845
21,4061.3,-5,0.2,0.0852873,114.1,33,0.91231845
23,4061.2,2,-0.1,0.0934076,114.1,33,0.91231845
26,4061.2,3,0,0.1055912,114.1,33,0.91231845
28,4061.1,2,-0.1,0.1137108,114.1,33,0.91231845
44,4060.5,16,-0.6,0.178662,114.1,33,0.91231845
45,4060.5,1,0,0.1827225,114.1,33,0.91231845
44,4060.5,-1,0,0.178662,114.1,33,0.91231845
51,4060.3,7,-0.2,0.2070753,114.2,33,0.9122416
44,4060.5,-7,0.2,0.178662,114.2,33,0.9122416
3000.2,3947.6,2956.2,-112.9,11.84359,114.9,33,0.91170368
3000.3,3941.9,0.1,-5.7,11.826883,115.8,33,0.91101206
3000.4,3937.4,0.1,-4.5,11.813775,116.6,33,0.9103973
3000.4,3933.7,0,-3.7,11.802673,117.4,33,0.90978253
3000.4,3930.4,0,-3.3,11.792772,118.3,33,0.90909091
3000.4,3927.5,0,-2.9,11.784071,119.1,33,0.90847614
3000.4,3924.8,0,-2.7,11.77597,119.9,33,0.90786137
3000.4,3922.3,0,-2.5,11.768469,120.8,33,0.90716975
3000.4,3919.8,0,-2.5,11.760968,121.6,33,0.90655498
3000.4,3917.6,0,-2.2,11.754367,122.4,33,0.90594021
3000.4,3915.4,0,-2.2,11.747766,123.3,33,0.9052486
3000.4,3913.5,0,-1.9,11.742065,124.1,33,0.90463383
3000.4,3911.5,0,-2,11.736065,124.9,33,0.90401906
3000.4,3909.7,0,-1.8,11.730664,125.8,33,0.90332744
3000.4,3907.8,0,-1.9,11.724963,126.6,33,0.90271267
3000.5,3906.1,0.1,-1.7,11.720253,127.4,33,0.9020979
3000.4,3904.5,-0.1,-1.6,11.715062,128.3,33,0.90140629
3000.4,3902.9,0,-1.6,11.710261,129.1,33,0.90079152
3000.4,3901.3,0,-1.6,11.705461,129.9,33,0.90017675
3000.4,3899.8,0,-1.5,11.70096,130.8,33,0.89948513
3000.4,3898.3,0,-1.5,11.696459,131.6,33,0.89887036
3000.4,3897,0,-1.3,11.692559,132.4,33,0.89825559
3000.4,3895.6,0,-1.4,11.688358,133.3,33,0.89756397
3000.4,3894.3,0,-1.3,11.684458,134.1,33,0.8969492
3000.4,3893,0,-1.3,11.680557,134.9,33,0.89633443
3000.4,3891.8,0,-1.2,11.676957,135.8,33,0.89564282
3000.4,3890.5,0,-1.3,11.673056,136.6,33,0.89502805
3000.4,3889.4,0,-1.1,11.669756,137.4,33,0.89441328
3000.4,3888.2,0,-1.2,11.666155,138.3,33,0.89372166
2449.3,3908.1,-551.1,19.9,9.5721093,138.9,33,0.89326059
1620.3,3939.4,-829,31.3,6.3830098,139.4,33,0.89287635
794.2,3972,-826.1,32.6,3.1545624,139.6,33,0.89272266
-38,4005.7,-832.2,33.7,-0.1522166,139.7,33,0.89264582
-36,4008.8,2,3.1,-0.1443168,139.7,33,0.89264582
-45,4011.6,-9,2.8,-0.180522,139.7,33,0.89264582
-39,4013.5,6,1.9,-0.1565265,139.7,33,0.89264582
-46,4015.6,-7,2.1,-0.1847176,139.6,33,0.89272266
-40,4017.1,6,1.5,-0.160684,139.6,33,0.89272266
-43,4018.8,-3,1.7,-0.1728084,139.6,33,0.89272266
-48,4020.3,-5,1.5,-0.1929744,139.6,33,0.89272266
-43,4021.5,5,1.2,-0.1729245,139.6,33,0.89272266
-44,4022.8,-1,1.3,-0.1770032,139.6,33,0.89272266
-45,4024,-1,1.2,-0.18108,139.6,33,0.89272266
-40,4024.9,5,0.9,-0.160996,139.6,33,0.89272266
-42,4026,-2,1.1,-0.169092,139.5,33,0.89279951
441.9,4008.8,483.9,-17.2,1.7714887,139.7,33,0.89264582
934.1,3990,492.2,-18.8,3.727059,139.9,33,0.89249212
933.2,3989.4,-0.9,-0.6,3.7229081,140.2,33,0.89226158
941.1,3988.8,7.9,-0.6,3.7538597,140.4,33,0.89210789
939.2,3988.6,-1.9,-0.2,3.7460931,140.7,33,0.89187735
