Repository: wgc-share/multi-temp-condition-battery-cycle-data

# Temperature-Aware SOC Estimation Dataset

This dataset contains processed lithium-ion battery discharge segments for state-of-charge (SOC) estimation under multiple temperatures and operating conditions. The measurements were collected using 18650-type LiNi0.6Co0.2Mn0.2O2 cells on a programmable battery test platform.

## File structure

```text
random/
  10C/
  15-20C/
  25C/
  30-35C/
  40C/

detailed/
  10C/
  15-20C/
  25C/
  30-35C/
  40C/
```

The `random` directory contains Staircase, Congested, Highway, and Urban current-profile families. The `detailed` directory contains US06-HWY, HWFET, REP05, EUDC, DST, ARTERIAL, UDDS, SC03, LA92, NYCC, NUREMBERG, and MANHATTAN profiles.

Each filename follows:

```text
<family>_<condition>_cycle<index>_cap<capacity>mAh[_repNN].csv
```

`repNN` appears only when cycle and capacity are identical for multiple random samples. File names do not contain internal cell or segment identifiers.

## CSV fields

| Field | Unit |
| --- | --- |
| `Current(mA)` | mA |
| `Voltage(mV)` | mV |
| `dI(mA)` | mA |
| `dV(mV)` | mV |
| `Power(W)` | W |
| `RawCapacity(mAh)` | mAh |
| `T(C)` | degC |
| `SOC` | 0--1 |

See `LICENSE.md` for reuse terms.

File: dataset_manifest.csv (part 1 of 9)
family,condition,temperature_bin,cycle,capacity_test_mAh,temperature_mean_C,temperature_min_C,temperature_max_C,full_discharge_mAh,total_rows,soc_start,soc_end,soh,replicate_index,replicate_count,new_relative_path,file_size_bytes
detailed,ARTERIAL,10C,288,1390.3,9.381187,8.7,10.1,1392.2,7734,1,0,0.94462563,1,1,detailed\10C\detailed_arterial_cycle288_cap1390p3mAh.csv,393237
detailed,ARTERIAL,10C,291,1360.2,9.3862447,8.7,10.2,1362.7,7568,1,0,0.92417448,1,1,detailed\10C\detailed_arterial_cycle291_cap1360p2mAh.csv,384863
detailed,ARTERIAL,10C,294,1337.0,9.3908688,8.7,10.3,1340.4,7447,1,0,0.90841147,1,1,detailed\10C\detailed_arterial_cycle294_cap1337p0mAh.csv,376675
detailed,ARTERIAL,10C,299,1301.8,9.3826404,8.7,10.3,1306.0,7264,1,0,0.88449518,1,1,detailed\10C\detailed_arterial_cycle299_cap1301p8mAh.csv,367767
detailed,ARTERIAL,10C,304,1265.8,9.4152281,8.7,10.4,1270.3,7079,1,0,0.86003533,1,1,detailed\10C\detailed_arterial_cycle304_cap1265p8mAh.csv,357398
detailed,ARTERIAL,10C,309,1234.0,9.409742,8.7,10.4,1238.4,6898,1,0,0.83842913,1,1,detailed\10C\detailed_arterial_cycle309_cap1234p0mAh.csv,348610
detailed,ARTERIAL,10C,313,1203.5,9.4319165,8.7,10.4,1208.4,6752,1,0,0.81770621,1,1,detailed\10C\detailed_arterial_cycle313_cap1203p5mAh.csv,340855
detailed,DST,10C,288,1390.3,9.0661266,8.7,9.7,1392.2,13394,1,0,0.94462563,1,1,detailed\10C\detailed_dst_cycle288_cap1390p3mAh.csv,630845
detailed,DST,10C,291,1360.2,9.0642034,8.7,9.8,1364.1,13099,1,0,0.92417448,1,1,detailed\10C\detailed_dst_cycle291_cap1360p2mAh.csv,614924
detailed,DST,10C,294,1337.0,9.0759749,8.7,9.8,1343.1,12899,1,0,0.90841147,1,1,detailed\10C\detailed_dst_cycle294_cap1337p0mAh.csv,602126
detailed,DST,10C,299,1301.8,9.0569812,8.7,9.8,1310.1,12634,1,0,0.88449518,1,1,detailed\10C\detailed_dst_cycle299_cap1301p8mAh.csv,584247
detailed,DST,10C,304,1265.8,9.086194,8.7,9.8,1275.2,12328,1,0,0.86003533,1,1,detailed\10C\detailed_dst_cycle304_cap1265p8mAh.csv,572454
detailed,DST,10C,309,1234.0,9.0635894,8.7,9.8,1243.9,11991,1,0,0.83842913,1,1,detailed\10C\detailed_dst_cycle309_cap1234p0mAh.csv,554801
detailed,DST,10C,313,1203.5,9.0902577,8.7,10.0,1214.1,11640,1,0,0.81770621,1,1,detailed\10C\detailed_dst_cycle313_cap1203p5mAh.csv,544296
detailed,EUDC,10C,288,1402.4,9.7057131,8.9,10.6,1404.8,7334,1,0,0.94987808,1,1,detailed\10C\detailed_eudc_cycle288_cap1402p4mAh.csv,361106
detailed,EUDC,10C,291,1380.0,9.7109173,8.9,10.5,1382.8,7282,1,0,0.93470604,1,1,detailed\10C\detailed_eudc_cycle291_cap1380p0mAh.csv,357778
detailed,EUDC,10C,294,1362.6,9.7170213,8.9,10.6,1365.7,7191,1,0,0.92292062,1,1,detailed\10C\detailed_eudc_cycle294_cap1362p6mAh.csv,351379
detailed,EUDC,10C,299,1331.5,9.7071408,8.9,11.0,1334.4,6946,1,0,0.90185587,1,1,detailed\10C\detailed_eudc_cycle299_cap1331p5mAh.csv,339743
detailed,EUDC,10C,304,1303.1,9.7238919,8.9,10.8,1306.1,6881,1,0,0.88261989,1,1,detailed\10C\detailed_eudc_cycle304_cap1303p1mAh.csv,336045
detailed,EUDC,10C,309,1278.7,9.7230133,8.9,10.8,1282.0,6770,1,0,0.8660932,1,1,detailed\10C\detailed_eudc_cycle309_cap1278p7mAh.csv,329794
detailed,EUDC,10C,313,1257.9,9.7504891,8.9,11.3,1260.8,6542,1,0,0.85200488,1,1,detailed\10C\detailed_eudc_cycle313_cap1257p9mAh.csv,319076
detailed,HWFET,10C,288,1402.4,9.894856,8.9,10.9,1404.2,5696,1,0,0.94987808,1,1,detailed\10C\detailed_hwfet_cycle288_cap1402p4mAh.csv,297435
detailed,HWFET,10C,291,1380.0,9.9057768,8.9,10.9,1382.1,5626,1,0,0.93470604,1,1,detailed\10C\detailed_hwfet_cycle291_cap1380p0mAh.csv,293375
detailed,HWFET,10C,294,1362.6,9.9131418,8.9,11.1,1365.1,5570,1,0,0.92292062,1,1,detailed\10C\detailed_hwfet_cycle294_cap1362p6mAh.csv,291141
detailed,HWFET,10C,299,1331.5,9.8783754,8.9,11.0,1334.5,5466,1,0,0.90185587,1,1,detailed\10C\detailed_hwfet_cycle299_cap1331p5mAh.csv,288193
detailed,HWFET,10C,304,1303.1,9.9528355,8.9,11.2,1306.3,5343,1,0,0.88261989,1,1,detailed\10C\detailed_hwfet_cycle304_cap1303p1mAh.csv,279212
detailed,HWFET,10C,309,1278.7,9.9346923,8.9,11.2,1282.0,5249,1,0,0.8660932,1,1,detailed\10C\detailed_hwfet_cycle309_cap1278p7mAh.csv,275082
detailed,HWFET,10C,313,1257.9,9.9631569,8.9,11.4,1260.5,5138,1,0,0.85200488,1,1,detailed\10C\detailed_hwfet_cycle313_cap1257p9mAh.csv,267484
detailed,LA92,10C,290,1404.5,9.7617614,9.0,10.3,1407.8,8005,1,0,0.94776976,1,1,detailed\10C\detailed_la92_cycle290_cap1404p5mAh.csv,421764
detailed,LA92,10C,293,1377.7,9.7778707,9.0,10.4,1382.0,7890,1,0,0.92968486,1,1,detailed\10C\detailed_la92_cycle293_cap1377p7mAh.csv,414702
detailed,LA92,10C,296,1355.7,9.7856769,9.0,10.6,1360.1,7645,1,0,0.91483906,1,1,detailed\10C\detailed_la92_cycle296_cap1355p7mAh.csv,402097
detailed,LA92,10C,301,1319.1,9.781924,9.0,10.6,1324.5,7474,1,0,0.89014104,1,1,detailed\10C\detailed_la92_cycle301_cap1319p1mAh.csv,391694
detailed,LA92,10C,306,1279.9,9.8016816,9.0,10.8,1285.4,7255,1,0,0.86368851,1,1,detailed\10C\detailed_la92_cycle306_cap1279p9mAh.csv,380096
detailed,LA92,10C,311,1247.9,9.7934399,9.0,10.5,1254.1,7195,1,0,0.84209461,1,1,detailed\10C\detailed_la92_cycle311_cap1247p9mAh.csv,377196
detailed,LA92,10C,316,1211.2,9.8377941,9.0,10.8,1217.0,6927,1,0,0.8173291,1,1,detailed\10C\detailed_la92_cycle316_cap1211p2mAh.csv,361886
detailed,MANHATTAN,10C,290,1404.5,9.2044195,9.1,9.8,1409.7,18441,1,0,0.94776976,1,1,detailed\10C\detailed_manhattan_cycle290_cap1404p5mAh.csv,945401
detailed,MANHATTAN,10C,293,1377.7,9.2089238,9.1,9.9,1385.0,18120,1,0,0.92968486,1,1,detailed\10C\detailed_manhattan_cycle293_cap1377p7mAh.csv,927946
detailed,MANHATTAN,10C,296,1355.7,9.1920814,9.0,9.9,1364.7,17882,1,0,0.91483906,1,1,detailed\10C\detailed_manhattan_cycle296_cap1355p7mAh.csv,914721
detailed,MANHATTAN,10C,301,1319.1,9.1716849,9.0,9.8,1330.2,17443,1,0,0.89014104,1,1,detailed\10C\detailed_manhattan_cycle301_cap1319p1mAh.csv,887680
detailed,MANHATTAN,10C,306,1279.9,9.2072807,9.0,9.9,1291.9,16894,1,0,0.86368851,1,1,detailed\10C\detailed_manhattan_cycle306_cap1279p9mAh.csv,862569
detailed,MANHATTAN,10C,311,1247.9,9.189393,9.0,9.9,1260.8,16508,1,0,0.84209461,1,1,detailed\10C\detailed_manhattan_cycle311_cap1247p9mAh.csv,841043
detailed,MANHATTAN,10C,316,1211.2,9.2237019,9.0,9.9,1225.3,16024,1,0,0.8173291,1,1,detailed\10C\detailed_manhattan_cycle316_cap1211p2mAh.csv,817161
detailed,NUREMBERG,10C,288,1402.4,9.0793434,8.9,9.8,1408.9,19737,1,0,0.94987808,1,1,detailed\10C\detailed_nuremberg_cycle288_cap1402p4mAh.csv,993546
detailed,NUREMBERG,10C,291,1380.0,9.074254,8.9,9.9,1386.9,19370,1,0,0.93470604,1,1,detailed\10C\detailed_nuremberg_cycle291_cap1380p0mAh.csv,973332
detailed,NUREMBERG,10C,294,1362.6,9.0767211,8.9,10.0,1369.7,19000,1,0,0.92292062,1,1,detailed\10C\detailed_nuremberg_cycle294_cap1362p6mAh.csv,952626
detailed,NUREMBERG,10C,299,1331.5,9.0521744,8.9,9.9,1339.9,18695,1,0,0.90185587,1,1,detailed\10C\detailed_nuremberg_cycle299_cap1331p5mAh.csv,933641
detailed,NUREMBERG,10C,304,1303.1,9.071251,8.9,9.9,1311.6,18338,1,0,0.88261989,1,1,detailed\10C\detailed_nuremberg_cycle304_cap1303p1mAh.csv,917563
detailed,NUREMBERG,10C,309,1278.7,9.0486446,8.9,9.9,1286.9,17891,1,0,0.8660932,1,1,detailed\10C\detailed_nuremberg_cycle309_cap1278p7mAh.csv,892407
detailed,NUREMBERG,10C,313,1257.9,9.0709133,8.9,9.9,1265.8,17661,1,0,0.85200488,1,1,detailed\10C\detailed_nuremberg_cycle313_cap1257p9mAh.csv,881655
detailed,NYCC,10C,288,1390.1,8.9471162,8.8,9.5,1394.8,17737,1,0,0.94628999,1,1,detailed\10C\detailed_nycc_cycle288_cap1390p1mAh.csv,882904
detailed,NYCC,10C,291,1360.7,8.9359377,8.8,9.5,1366.5,17458,1,0,0.92627638,1,1,detailed\10C\detailed_nycc_cycle291_cap1360p7mAh.csv,871041
detailed,NYCC,10C,294,1337.2,8.9261491,8.7,9.6,1344.1,17079,1,0,0.9102791,1,1,detailed\10C\detailed_nycc_cycle294_cap1337p2mAh.csv,851914
detailed,NYCC,10C,299,1300.8,8.8910305,8.7,9.5,1309.2,16701,1,0,0.88550034,1,1,detailed\10C\detailed_nycc_cycle299_cap1300p8mAh.csv,836053
detailed,NYCC,10C,304,1265.7,8.932881,8.7,9.5,1274.9,16286,1,0,0.86160654,1,1,detailed\10C\detailed_nycc_cycle304_cap1265p7mAh.csv,810679
detailed,NYCC,10C,309,1234.8,8.9274584,8.7,9.6,1244.4,15813,1,0,0.84057182,1,1,detailed\10C\detailed_nycc_cycle309_cap1234p8mAh.csv,787465
detailed,NYCC,10C,313,1204.5,8.9460121,8.7,9.5,1215.5,15522,1,0,0.81994554,1,1,detailed\10C\detailed_nycc_cycle313_cap1204p5mAh.csv,772057
detailed,REP05,10C,290,1404.5,9.9064712,9.1,10.6,1404.2,6274,1,0,0.94776976,1,1,detailed\10C\detailed_rep05_cycle290_cap1404p5mAh.csv,339584
detailed,REP05,10C,293,1377.7,9.9170689,9.1,10.6,1379.4,6216,1,0,0.92968486,1,1,detailed\10C\detailed_rep05_cycle293_cap1377p7mAh.csv,336438
detailed,REP05,10C,296,1355.7,9.9273563,9.1,10.7,1358.4,6090,1,0,0.91483906,1,1,detailed\10C\detailed_rep05_cycle296_cap1355p7mAh.csv,329394
detailed,REP05,10C,301,1319.1,9.940411,9.0,11.0,1323.6,5840,1,0,0.89014104,1,1,detailed\10C\detailed_rep05_cycle301_cap1319p1mAh.csv,314158
detailed,REP05,10C,306,1279.9,9.9697103,9.0,11.0,1284.9,5695,1,0,0.86368851,1,1,detailed\10C\detailed_rep05_cycle306_cap1279p9mAh.csv,307259
detailed,REP05,10C,311,1247.9,9.9607297,9.0,11.1,1253.6,5564,1,0,0.84209461,1,1,detailed\10C\detailed_rep05_cycle311_cap1247p9mAh.csv,299567
detailed,REP05,10C,316,1211.2,10.005369,9.1,11.2,1215.9,5420,1,0,0.8173291,1,1,detailed\10C\detailed_rep05_cycle316_cap1211p2mAh.csv,292672
detailed,SC03,10C,288,1390.1,9.2243738,8.8,9.7,1392.8,9941,1,0,0.94628999,1,1,detailed\10C\detailed_sc03_cycle288_cap1390p1mAh.csv,519286
detailed,SC03,10C,291,1360.7,9.218782,8.8,9.7,1364.9,9770,1,0,0.92627638,1,1,detailed\10C\detailed_sc03_cycle291_cap1360p7mAh.csv,509887
detailed,SC03,10C,294,1337.2,9.2354429,8.8,9.8,1342.5,9528,1,0,0.9102791,1,1,detailed\10C\detailed_sc03_cycle294_cap1337p2mAh.csv,496806
detailed,SC03,10C,299,1300.8,9.2049003,8.7,9.8,1308.0,9326,1,0,0.88550034,1,1,detailed\10C\detailed_sc03_cycle299_cap1300p8mAh.csv,483722
detailed,SC03,10C,304,1265.7,9.2489613,8.8,9.8,1273.9,9146,1,0,0.86160654,1,1,detailed\10C\detailed_sc03_cycle304_cap1265p7mAh.csv,475509
detailed,SC03,10C,309,1234.8,9.2318264,8.7,9.9,1243.4,8848,1,0,0.84057182,1,1,detailed\10C\detailed_sc03_cycle309_cap1234p8mAh.csv,459226
detailed,SC03,10C,313,1204.5,9.2594778,8.8,9.9,1214.2,8694,1,0,0.81994554,1,1,detailed\10C\detailed_sc03_cycle313_cap1204p5mAh.csv,452485
detailed,UDDS,10C,288,1390.3,9.106071,8.7,9.7,1393.7,11102,1,0,0.94462563,1,1,detailed\10C\detailed_udds_cycle288_cap1390p3mAh.csv,576247
detailed,UDDS,10C,291,1360.2,9.1053255,8.7,9.8,1365.3,10891,1,0,0.92417448,1,1,detailed\10C\detailed_udds_cycle291_cap1360p2mAh.csv,564100
detailed,UDDS,10C,294,1337.0,9.1076448,8.7,9.9,1343.6,10687,1,0,0.90841147,1,1,detailed\10C\detailed_udds_cycle294_cap1337p0mAh.csv,553728
detailed,UDDS,10C,299,1301.8,9.0564902,8.6,9.9,1309.9,10462,1,0,0.88449518,1,1,detailed\10C\detailed_udds_cycle299_cap1301p8mAh.csv,539726
detailed,UDDS,10C,304,1265.8,9.1183,8.7,9.7,1275.2,10306,1,0,0.86003533,1,1,detailed\10C\detailed_udds_cycle304_cap1265p8mAh.csv,532478
detailed,UDDS,10C,309,1234.0,9.1094374,8.7,9.8,1243.6,9971,1,0,0.83842913,1,1,detailed\10C\detailed_udds_cycle309_cap1234p0mAh.csv,514401
detailed,UDDS,10C,313,1203.5,9.1358448,8.7,9.9,1213.7,9689,1,0,0.81770621,1,1,detailed\10C\detailed_udds_cycle313_cap1203p5mAh.csv,500005
detailed,US06_HWY,10C,288,1390.1,9.7255835,8.8,10.4,1388.3,5527,1,0,0.94628999,1,1,detailed\10C\detailed_us06_hwy_cycle288_cap1390p1mAh.csv,297249
detailed,US06_HWY,10C,291,1360.7,9.7393542,8.8,10.5,1360.4,5420,1,0,0.92627638,1,1,detailed\10C\detailed_us06_hwy_cycle291_cap1360p7mAh.csv,290843
detailed,US06_HWY,10C,294,1337.2,9.7703494,8.8,10.7,1338.1,5295,1,0,0.9102791,1,1,detailed\10C\detailed_us06_hwy_cycle294_cap1337p2mAh.csv,284239
detailed,US06_HWY,10C,299,1300.8,9.7581198,8.8,10.7,1303.7,5191,1,0,0.88550034,1,1,detailed\10C\detailed_us06_hwy_cycle299_cap1300p8mAh.csv,277571
detailed,US06_HWY,10C,304,1265.7,9.7993692,8.8,10.8,1269.4,5073,1,0,0.86160654,1,1,detailed\10C\detailed_us06_hwy_cycle304_cap1265p7mAh.csv,271652
detailed,US06_HWY,10C,309,1234.8,9.7914396,8.8,11.0,1238.6,4918,1,0,0.84057182,1,1,detailed\10C\detailed_us06_hwy_cycle309_cap1234p8mAh.csv,262546
detailed,US06_HWY,10C,313,1204.5,9.8181837,8.8,11.0,1208.8,4812,1,0,0.81994554,1,1,detailed\10C\detailed_us06_hwy_cycle313_cap1204p5mAh.csv,257475
detailed,ARTERIAL,15-20C,292,1387.2,17.727267,17.3,18.3,1387.0,7720,1,0,0.94251936,1,1,detailed\15-20C\detailed_arterial_cycle292_cap1387p2mAh.csv,398490
detailed,ARTERIAL,15-20C,295,1363.2,16.725036,16.2,17.4,1363.5,7569,1,0,0.9262128,1,1,detailed\15-20C\detailed_arterial_cycle295_cap1363p2mAh.csv,389914
detailed,ARTERIAL,15-20C,300,1332.6,17.749892,17.3,18.4,1333.4,7424,1,0,0.90542193,1,1,detailed\15-20C\detailed_arterial_cycle300_cap1332p6mAh.csv,381007
detailed,ARTERIAL,15-20C,305,1301.9,19.813809,19.3,20.4,1302.7,7256,1,0,0.88456312,1,1,detailed\15-20C\detailed_arterial_cycle305_cap1301p9mAh.csv,373132
detailed,ARTERIAL,15-20C,310,1256.1,14.602783,14.0,15.3,1258.4,7042,1,0,0.85344476,1,1,detailed\15-20C\detailed_arterial_cycle310_cap1256p1mAh.csv,361365
detailed,ARTERIAL,15-20C,314,1228.9,15.685218,15.1,16.4,1231.0,6880,1,0,0.83496399,1,1,detailed\15-20C\detailed_arterial_cycle314_cap1228p9mAh.csv,353408
detailed,DST,15-20C,292,1387.2,17.506167,17.3,18.1,1384.3,13313,1,0,0.94251936,1,1,detailed\15-20C\detailed_dst_cycle292_cap1387p2mAh.csv,642337
detailed,DST,15-20C,295,1363.2,16.456686,16.2,17.1,1361.6,13095,1,0,0.9262128,1,1,detailed\15-20C\detailed_dst_cycle295_cap1363p2mAh.csv,634219
detailed,DST,15-20C,300,1332.6,17.532452,17.3,18.2,1331.9,12745,1,0,0.90542193,1,1,detailed\15-20C\detailed_dst_cycle300_cap1332p6mAh.csv,612166
detailed,DST,15-20C,305,1301.9,19.621813,19.3,20.3,1301.0,12419,1,0,0.88456312,1,1,detailed\15-20C\detailed_dst_cycle305_cap1301p9mAh.csv,593787
detailed,DST,15-20C,310,1256.1,14.325951,14.0,15.1,1259.0,12038,1,0,0.85344476,1,1,detailed\15-20C\detailed_dst_cycle310_cap1256p1mAh.csv,574695
detailed,DST,15-20C,314,1228.9,15.424864,15.1,16.0,1232.8,11909,1,0,0.83496399,1,1,detailed\15-20C\detailed_dst_cycle314_cap1228p9mAh.csv,569882
detailed,EUDC,15-20C,292,1411.8,18.00359,17.5,18.7,1411.6,7353,1,0,0.95624492,1,1,detailed\15-20C\detailed_eudc_cycle292_cap1411p8mAh.csv,363333
detailed,EUDC,15-20C,295,1391.8,16.99707,16.4,17.6,1392.1,7304,1,0,0.94269846,1,1,detailed\15-20C\detailed_eudc_cycle295_cap1391p8mAh.csv,361495
detailed,EUDC,15-20C,300,1364.9,18.018398,17.4,18.7,1365.6,7191,1,0,0.92447846,1,1,detailed\15-20C\detailed_eudc_cycle300_cap1364p9mAh.csv,354698
detailed,EUDC,15-20C,305,1342.0,20.08168,19.5,20.9,1341.8,6954,1,0,0.90896776,1,1,detailed\15-20C\detailed_eudc_cycle305_cap1342p0mAh.csv,342444
detailed,EUDC,15-20C,310,1302.0,14.848189,14.2,15.6,1303.3,6875,1,0,0.88187483,1,1,detailed\15-20C\detailed_eudc_cycle310_cap1302p0mAh.csv,340894
detailed,EUDC,15-20C,314,1284.1,15.926154,15.3,16.7,1285.7,6802,1,0,0.86975075,1,1,detailed\15-20C\detailed_eudc_cycle314_cap1284p1mAh.csv,335089
detailed,HWFET,15-20C,292,1411.8,18.127735,17.5,18.9,1410.6,5722,1,0,0.95624492,1,1,detailed\15-20C\detailed_hwfet_cycle292_cap1411p8mAh.csv,303664
detailed,HWFET,15-20C,295,1391.8,17.127945,16.4,17.9,1390.4,5654,1,0,0.94269846,1,1,detailed\15-20C\detailed_hwfet_cycle295_cap1391p8mAh.csv,300534
detailed,HWFET,15-20C,300,1364.9,18.142916,17.5,18.8,1363.9,5569,1,0,0.92447846,1,1,detailed\15-20C\detailed_hwfet_cycle300_cap1364p9mAh.csv,296443
detailed,HWFET,15-20C,305,1342.0,20.199454,19.6,20.8,1341.1,5491,1,0,0.90896776,1,1,detailed\15-20C\detailed_hwfet_cycle305_cap1342p0mAh.csv,291883
detailed,HWFET,15-20C,310,1302.0,15.008664,14.2,15.9,1302.4,5321,1,0,0.88187483,1,1,detailed\15-20C\detailed_hwfet_cycle310_cap1302p0mAh.csv,279442
detailed,HWFET,15-20C,314,1284.1,16.06958,15.3,16.9,1284.6,5263,1,0,0.86975075,1,1,detailed\15-20C\detailed_hwfet_cycle314_cap1284p1mAh.csv,276725
detailed,LA92,15-20C,294,1405.4,18.077339,17.6,18.6,1406.1,7996,1,0,0.94837708,1,1,detailed\15-20C\detailed_la92_cycle294_cap1405p4mAh.csv,425936
detailed,LA92,15-20C,297,1382.2,17.079328,16.6,17.6,1383.7,7890,1,0,0.93272151,1,1,detailed\15-20C\detailed_la92_cycle297_cap1382p2mAh.csv,419370
detailed,LA92,15-20C,302,1350.8,18.095357,17.6,18.7,1352.6,7624,1,0,0.91153249,1,1,detailed\15-20C\detailed_la92_cycle302_cap1350p8mAh.csv,404927
detailed,LA92,15-20C,307,1316.6,20.172537,19.7,20.7,1318.4,7461,1,0,0.88845401,1,1,detailed\15-20C\detailed_la92_cycle307_cap1316p6mAh.csv,396551
detailed,LA92,15-20C,312,1270.5,14.938234,14.3,15.6,1273.5,7224,1,0,0.8573453,1,1,detailed\15-20C\detailed_la92_cycle312_cap1270p5mAh.csv,382548
detailed,LA92,15-20C,317,1236.9,16.020145,15.4,16.7,1240.1,7049,1,0,0.83467171,1,1,detailed\15-20C\detailed_la92_cycle317_cap1236p9mAh.csv,372843
detailed,MANHATTAN,15-20C,294,1405.4,17.67845,17.5,18.2,1405.2,18427,1,0,0.94837708,1,1,detailed\15-20C\detailed_manhattan_cycle294_cap1405p4mAh.csv,960202
detailed,MANHATTAN,15-20C,297,1382.2,16.651483,16.5,17.2,1383.5,18111,1,0,0.93272151,1,1,detailed\15-20C\detailed_manhattan_cycle297_cap1382p2mAh.csv,943481
detailed,MANHATTAN,15-20C,302,1350.8,17.688291,17.6,18.2,1353.3,17739,1,0,0.91153249,1,1,detailed\15-20C\detailed_manhattan_cycle302_cap1350p8mAh.csv,921981
detailed,MANHATTAN,15-20C,307,1316.6,19.779301,19.7,20.3,1319.1,17320,1,0,0.88845401,1,1,detailed\15-20C\detailed_manhattan_cycle307_cap1316p6mAh.csv,899405
detailed,MANHATTAN,15-20C,312,1270.5,14.466904,14.3,15.1,1277.0,16727,1,0,0.8573453,1,1,detailed\15-20C\detailed_manhattan_cycle312_cap1270p5mAh.csv,868245
detailed,MANHATTAN,15-20C,317,1236.9,15.55605,15.4,16.1,1244.0,16330,1,0,0.83467171,1,1,detailed\15-20C\detailed_manhattan_cycle317_cap1236p9mAh.csv,848001
detailed,NUREMBERG,15-20C,292,1411.8,17.551697,17.4,18.2,1411.7,19738,1,0,0.95624492,1,1,detailed\15-20C\detailed_nuremberg_cycle292_cap1411p8mAh.csv,1027126
detailed,NUREMBERG,15-20C,295,1391.8,16.511191,16.3,17.2,1392.3,19471,1,0,0.94269846,1,1,detailed\15-20C\detailed_nuremberg_cycle295_cap1391p8mAh.csv,1014441
detailed,NUREMBERG,15-20C,300,1364.9,17.580076,17.4,18.3,1365.7,18982,1,0,0.92447846,1,1,detailed\15-20C\detailed_nuremberg_cycle300_cap1364p9mAh.csv,987412
detailed,NUREMBERG,15-20C,305,1342.0,19.659194,19.6,20.3,1342.9,18745,1,0,0.90896776,1,1,detailed\15-20C\detailed_nuremberg_cycle305_cap1342p0mAh.csv,973998
detailed,NUREMBERG,15-20C,310,1302.0,14.329044,14.2,15.0,1305.9,18262,1,0,0.88187483,1,1,detailed\15-20C\detailed_nuremberg_cycle310_cap1302p0mAh.csv,948915
detailed,NUREMBERG,15-20C,314,1284.1,15.436853,15.3,16.2,1287.6,17890,1,0,0.86975075,1,1,detailed\15-20C\detailed_nuremberg_cycle314_cap1284p1mAh.csv,928493
detailed,NYCC,15-20C,292,1387.2,17.429044,17.3,17.9,1387.8,17666,1,0,0.94431586,1,1,detailed\15-20C\detailed_nycc_cycle292_cap1387p2mAh.csv,909118
detailed,NYCC,15-20C,295,1362.6,16.386319,16.3,16.9,1364.0,17447,1,0,0.92756978,1,1,detailed\15-20C\detailed_nycc_cycle295_cap1362p6mAh.csv,895763
detailed,NYCC,15-20C,300,1331.1,17.444034,17.3,18.0,1333.2,16989,1,0,0.90612662,1,1,detailed\15-20C\detailed_nycc_cycle300_cap1331p1mAh.csv,871126
detailed,NYCC,15-20C,305,1300.9,19.54803,19.4,20.0,1303.3,16675,1,0,0.88556841,1,1,detailed\15-20C\detailed_nycc_cycle305_cap1300p9mAh.csv,855334
detailed,NYCC,15-20C,310,1256.7,14.224522,14.1,14.8,1261.5,16116,1,0,0.85547992,1,1,detailed\15-20C\detailed_nycc_cycle310_cap1256p7mAh.csv,827789
detailed,NYCC,15-20C,314,1229.5,15.321372,15.2,15.9,1234.8,15768,1,0,0.83696392,1,1,detailed\15-20C\detailed_nycc_cycle314_cap1229p5mAh.csv,809483
detailed,REP05,15-20C,294,1405.4,18.173363,17.6,18.7,1402.0,6277,1,0,0.94837708,1,1,detailed\15-20C\detailed_rep05_cycle294_cap1405p4mAh.csv,342979
detailed,REP05,15-20C,297,1382.2,17.148145,16.5,17.6,1379.7,6227,1,0,0.93272151,1,1,detailed\15-20C\detailed_rep05_cycle297_cap1382p2mAh.csv,339925
detailed,REP05,15-20C,302,1350.8,18.216603,17.6,18.7,1349.7,6041,1,0,0.91153249,1,1,detailed\15-20C\detailed_rep05_cycle302_cap1350p8mAh.csv,331212
detailed,REP05,15-20C,307,1316.6,20.262019,19.7,20.8,1315.0,5816,1,0,0.88845401,1,1,detailed\15-20C\detailed_rep05_cycle307_cap1316p6mAh.csv,317251
detailed,REP05,15-20C,312,1270.5,15.082617,14.3,15.9,1270.9,5632,1,0,0.8573453,1,1,detailed\15-20C\detailed_rep05_cycle312_cap1270p5mAh.csv,305894
detailed,REP05,15-20C,317,1236.9,16.151118,15.5,17.0,1237.1,5499,1,0,0.83467171,1,1,detailed\15-20C\detailed_rep05_cycle317_cap1236p9mAh.csv,298789
detailed,SC03,15-20C,292,1387.2,17.645432,17.3,18.1,1385.3,9874,1,0,0.94431586,1,1,detailed\15-20C\detailed_sc03_cycle292_cap1387p2mAh.csv,524698
detailed,SC03,15-20C,295,1362.6,16.614706,16.3,17.0,1361.7,9744,1,0,0.92756978,1,1,detailed\15-20C\detailed_sc03_cycle295_cap1362p6mAh.csv,517837
detailed,SC03,15-20C,300,1331.1,17.671383,17.3,18.2,1331.0,9442,1,0,0.90612662,1,1,detailed\15-20C\detailed_sc03_cycle300_cap1331p1mAh.csv,500900
detailed,SC03,15-20C,305,1300.9,19.758721,19.4,20.2,1300.6,9317,1,0,0.88556841,1,1,detailed\15-20C\detailed_sc03_cycle305_cap1300p9mAh.csv,492342
detailed,SC03,15-20C,310,1256.7,14.491433,14.1,14.9,1259.8,9058,1,0,0.85547992,1,1,detailed\15-20C\detailed_sc03_cycle310_cap1256p7mAh.csv,479902
detailed,SC03,15-20C,314,1229.5,15.568802,15.2,16.1,1232.5,8789,1,0,0.83696392,1,1,detailed\15-20C\detailed_sc03_cycle314_cap1229p5mAh.csv,465342
detailed,UDDS,15-20C,292,1387.2,17.529952,17.3,18.1,1386.5,11041,1,0,0.94251936,1,1,detailed\15-20C\detailed_udds_cycle292_cap1387p2mAh.csv,587453
detailed,UDDS,15-20C,295,1363.2,16.500478,16.2,17.1,1363.8,10885,1,0,0.9262128,1,1,detailed\15-20C\detailed_udds_cycle295_cap1363p2mAh.csv,578690
detailed,UDDS,15-20C,300,1332.6,17.548161,17.3,18.2,1333.8,10604,1,0,0.90542193,1,1,detailed\15-20C\detailed_udds_cycle300_cap1332p6mAh.csv,561785
detailed,UDDS,15-20C,305,1301.9,19.627574,19.3,20.3,1303.2,10441,1,0,0.88456312,1,1,detailed\15-20C\detailed_udds_cycle305_cap1301p9mAh.csv,553486
detailed,UDDS,15-20C,310,1256.1,14.351104,14.0,14.9,1260.8,10187,1,0,0.85344476,1,1,detailed\15-20C\detailed_udds_cycle310_cap1256p1mAh.csv,539437
detailed,UDDS,15-20C,314,1228.9,15.435647,15.1,16.0,1233.6,9897,1,0,0.83496399,1,1,detailed\15-20C\detailed_udds_cycle314_cap1228p9mAh.csv,524509
detailed,US06_HWY,15-20C,292,1387.2,17.994116,17.4,18.5,1383.6,5506,1,0,0.94431586,1,1,detailed\15-20C\detailed_us06_hwy_cycle292_cap1387p2mAh.csv,297297
detailed,US06_HWY,15-20C,295,1362.6,16.982135,16.3,17.6,1359.5,5424,1,0,0.92756978,1,1,detailed\15-20C\detailed_us06_hwy_cycle295_cap1362p6mAh.csv,292591
detailed,US06_HWY,15-20C,300,1331.1,18.046852,17.4,18.7,1329.0,5274,1,0,0.90612662,1,1,detailed\15-20C\detailed_us06_hwy_cycle300_cap1331p1mAh.csv,285180
detailed,US06_HWY,15-20C,305,1300.9,20.100135,19.5,20.6,1298.7,5184,1,0,0.88556841,1,1,detailed\15-20C\detailed_us06_hwy_cycle305_cap1300p9mAh.csv,281036
detailed,US06_HWY,15-20C,310,1256.7,14.934983,14.1,15.6,1256.3,5031,1,0,0.85547992,1,1,detailed\15-20C\detailed_us06_hwy_cycle310_cap1256p7mAh.csv,270301
detailed,US06_HWY,15-20C,314,1229.5,15.986074,15.2,16.8,1229.0,4890,1,0,0.83696392,1,1,detailed\15-20C\detailed_us06_hwy_cycle314_cap1229p5mAh.csv,262313
detailed,ARTERIAL,25C,285,1471.8,24.825702,24.5,25.4,1466.2,8116,1,0,1.0,1,1,detailed\25C\detailed_arterial_cycle285_cap1471p8mAh.csv,419463
detailed,ARTERIAL,25C,289,1430.3,24.858883,24.5,25.4,1427.9,7948,1,0,0.97180323,1,1,detailed\25C\detailed_arterial_cycle289_cap1430p3mAh.csv,409562
detailed,ARTERIAL,25C,296,1377.7,24.832606,24.5,25.4,1376.9,7658,1,0,0.93606468,1,1,detailed\25C\detailed_arterial_cycle296_cap1377p7mAh.csv,393559
detailed,ARTERIAL,25C,301,1344.8,24.868893,24.5,25.5,1344.6,7487,1,0,0.9137111,1,1,detailed\25C\detailed_arterial_cycle301_cap1344p8mAh.csv,384757
detailed,ARTERIAL,25C,306,1308.6,24.858305,24.5,25.5,1308.5,7267,1,0,0.88911537,1,1,detailed\25C\detailed_arterial_cycle306_cap1308p6mAh.csv,374039
detailed,ARTERIAL,25C,315,1247.7,24.840886,24.5,25.5,1248.2,6956,1,0,0.84773746,1,1,detailed\25C\detailed_arterial_cycle315_cap1247p7mAh.csv,356965
detailed,DST,25C,285,1471.8,24.648232,24.4,25.2,1457.2,13889,1,0,1.0,1,1,detailed\25C\detailed_dst_cycle285_cap1471p8mAh.csv,676305
detailed,DST,25C,289,1430.3,24.678502,24.5,25.2,1422.4,13671,1,0,0.97180323,1,1,detailed\25C\detailed_dst_cycle289_cap1430p3mAh.csv,663415
detailed,DST,25C,296,1377.7,24.671826,24.5,25.3,1372.7,13115,1,0,0.93606468,1,1,detailed\25C\detailed_dst_cycle296_cap1377p7mAh.csv,631839
detailed,DST,25C,301,1344.8,24.692526,24.5,25.3,1341.0,12791,1,0,0.9137111,1,1,detailed\25C\detailed_dst_cycle301_cap1344p8mAh.csv,612104
detailed,DST,25C,306,1308.6,24.679773,24.5,25.2,1305.7,12577,1,0,0.88911537,1,1,detailed\25C\detailed_dst_cycle306_cap1308p6mAh.csv,600752
detailed,DST,25C,315,1247.7,24.667956,24.5,25.2,1246.8,11993,1,0,0.84773746,1,1,detailed\25C\detailed_dst_cycle315_cap1247p7mAh.csv,577707
detailed,EUDC,25C,285,1476.4,25.031618,24.6,25.6,1473.6,7714,1,0,1.0,1,1,detailed\25C\detailed_eudc_cycle285_cap1476p4mAh.csv,387443
detailed,EUDC,25C,289,1449.1,25.064749,24.6,25.6,1447.7,7597,1,0,0.98150908,1,1,detailed\25C\detailed_eudc_cycle289_cap1449p1mAh.csv,378463
detailed,EUDC,25C,296,1409.2,25.035716,24.6,25.7,1408.0,7344,1,0,0.95448388,1,1,detailed\25C\detailed_eudc_cycle296_cap1409p2mAh.csv,361362
detailed,EUDC,25C,301,1379.8,25.075623,24.6,25.7,1379.2,7261,1,0,0.93457058,1,1,detailed\25C\detailed_eudc_cycle301_cap1379p8mAh.csv,359018
detailed,EUDC,25C,306,1351.3,25.058887,24.6,25.7,1350.7,7078,1,0,0.91526687,1,1,detailed\25C\detailed_eudc_cycle306_cap1351p3mAh.csv,349196
detailed,EUDC,25C,315,1306.6,25.041613,24.6,25.7,1306.3,6880,1,0,0.88499052,1,1,detailed\25C\detailed_eudc_cycle315_cap1306p6mAh.csv,338308
detailed,HWFET,25C,285,1476.4,25.126378,24.6,25.7,1471.3,5952,1,0,1.0,1,1,detailed\25C\detailed_hwfet_cycle285_cap1476p4mAh.csv,315826
detailed,HWFET,25C,289,1449.1,25.148774,24.7,25.7,1445.7,5872,1,0,0.98150908,1,1,detailed\25C\detailed_hwfet_cycle289_cap1449p1mAh.csv,310524
detailed,HWFET,25C,296,1409.2,25.123208,24.6,25.8,1406.5,5705,1,0,0.95448388,1,1,detailed\25C\detailed_hwfet_cycle296_cap1409p2mAh.csv,302293
detailed,HWFET,25C,301,1379.8,25.171518,24.7,25.8,1377.7,5614,1,0,0.93457058,1,1,detailed\25C\detailed_hwfet_cycle301_cap1379p8mAh.csv,297200
detailed,HWFET,25C,306,1351.3,25.147609,24.6,25.7,1349.4,5541,1,0,0.91526687,1,1,detailed\25C\detailed_hwfet_cycle306_cap1351p3mAh.csv,293516
detailed,HWFET,25C,315,1306.6,25.142592,24.6,25.8,1305.1,5332,1,0,0.88499052,1,1,detailed\25C\detailed_hwfet_cycle315_cap1306p6mAh.csv,281375
detailed,LA92,25C,286,1481.9,25.035527,24.7,25.6,1477.3,8281,1,0,1.0,1,1,detailed\25C\detailed_la92_cycle286_cap1481p9mAh.csv,439662
detailed,LA92,25C,291,1445.4,25.071507,24.7,25.6,1443.7,8195,1,0,0.97536946,1,1,detailed\25C\detailed_la92_cycle291_cap1445p4mAh.csv,436652
detailed,LA92,25C,298,1396.2,25.052488,24.7,25.5,1396.1,7958,1,0,0.94216884,1,1,detailed\25C\detailed_la92_cycle298_cap1396p2mAh.csv,422271
detailed,LA92,25C,303,1363.1,25.091636,24.7,25.7,1363.4,7652,1,0,0.91983265,1,1,detailed\25C\detailed_la92_cycle303_cap1363p1mAh.csv,405818
detailed,LA92,25C,308,1323.5,25.082472,24.7,25.7,1324.1,7468,1,0,0.8931102,1,1,detailed\25C\detailed_la92_cycle308_cap1323p5mAh.csv,394838
detailed,LA92,25C,313,1292.8,25.03804,24.6,25.7,1293.7,7274,1,0,0.87239355,1,1,detailed\25C\detailed_la92_cycle313_cap1292p8mAh.csv,382748
detailed,LA92,25C,318,1255.7,25.068423,24.6,25.6,1257.1,7192,1,0,0.84735812,1,1,detailed\25C\detailed_la92_cycle318_cap1255p7mAh.csv,379385
detailed,MANHATTAN,25C,286,1481.9,24.731512,24.6,25.2,1473.1,19307,1,0,1.0,1,1,detailed\25C\detailed_manhattan_cycle286_cap1481p9mAh.csv,1007068
detailed,MANHATTAN,25C,291,1445.4,24.751028,24.6,25.3,1440.9,18878,1,0,0.97536946,1,1,detailed\25C\detailed_manhattan_cycle291_cap1445p4mAh.csv,983639
detailed,MANHATTAN,25C,298,1396.2,24.727835,24.6,25.2,1394.2,18290,1,0,0.94216884,1,1,detailed\25C\detailed_manhattan_cycle298_cap1396p2mAh.csv,951588
detailed,MANHATTAN,25C,303,1363.1,24.761823,24.6,25.3,1362.3,17864,1,0,0.91983265,1,1,detailed\25C\detailed_manhattan_cycle303_cap1363p1mAh.csv,928127
detailed,MANHATTAN,25C,308,1323.5,24.744303,24.6,25.3,1323.5,17360,1,0,0.8931102,1,1,detailed\25C\detailed_manhattan_cycle308_cap1323p5mAh.csv,900838
detailed,MANHATTAN,25C,313,1292.8,24.711137,24.6,25.2,1294.7,16997,1,0,0.87239355,1,1,detailed\25C\detailed_manhattan_cycle313_cap1292p8mAh.csv,880623
detailed,MANHATTAN,25C,318,1255.7,24.727755,24.6,25.3,1258.2,16505,1,0,0.84735812,1,1,detailed\25C\detailed_manhattan_cycle318_cap1255p7mAh.csv,857767
detailed,NUREMBERG,25C,285,1476.4,24.684292,24.6,25.3,1470.0,20557,1,0,1.0,1,1,detailed\25C\detailed_nuremberg_cycle285_cap1476p4mAh.csv,1070238
detailed,NUREMBERG,25C,289,1449.1,24.701709,24.6,25.4,1444.8,20075,1,0,0.98150908,1,1,detailed\25C\detailed_nuremberg_cycle289_cap1449p1mAh.csv,1044282
detailed,NUREMBERG,25C,296,1409.2,24.689317,24.6,25.3,1406.4,19723,1,0,0.95448388,1,1,detailed\25C\detailed_nuremberg_cycle296_cap1409p2mAh.csv,1024705
detailed,NUREMBERG,25C,301,1379.8,24.717464,24.6,25.3,1377.8,19268,1,0,0.93457058,1,1,detailed\25C\detailed_nuremberg_cycle301_cap1379p8mAh.csv,999411
detailed,NUREMBERG,25C,306,1351.3,24.696224,24.6,25.3,1349.8,18880,1,0,0.91526687,1,1,detailed\25C\detailed_nuremberg_cycle306_cap1351p3mAh.csv,979948
detailed,NUREMBERG,25C,315,1306.6,24.672332,24.6,25.2,1306.2,18303,1,0,0.88499052,1,1,detailed\25C\detailed_nuremberg_cycle315_cap1306p6mAh.csv,948960
detailed,NYCC,25C,285,1469.0,24.665215,24.6,25.1,1463.8,18735,1,0,1.0,1,1,detailed\25C\detailed_nycc_cycle285_cap1469p0mAh.csv,963995
detailed,NYCC,25C,289,1429.9,24.696329,24.6,25.2,1427.5,18198,1,0,0.97338325,1,1,detailed\25C\detailed_nycc_cycle289_cap1429p9mAh.csv,935786
detailed,NYCC,25C,296,1376.7,24.653928,24.5,25.1,1376.1,17579,1,0,0.93716814,1,1,detailed\25C\detailed_nycc_cycle296_cap1376p7mAh.csv,901666
detailed,NYCC,25C,301,1343.4,24.688977,24.6,25.1,1343.8,17146,1,0,0.91449966,1,1,detailed\25C\detailed_nycc_cycle301_cap1343p4mAh.csv,879697
detailed,NYCC,25C,306,1307.7,24.666695,24.6,25.1,1308.5,16715,1,0,0.89019741,1,1,detailed\25C\detailed_nycc_cycle306_cap1307p7mAh.csv,856319
detailed,NYCC,25C,315,1247.9,24.644687,24.6,25.1,1250.6,15980,1,0,0.84948945,1,1,detailed\25C\detailed_nycc_cycle315_cap1247p9mAh.csv,819004
detailed,REP05,25C,286,1481.9,25.090856,24.7,25.7,1468.5,6496,1,0,1.0,1,1,detailed\25C\detailed_rep05_cycle286_cap1481p9mAh.csv,355277
detailed,REP05,25C,291,1445.4,25.126578,24.7,25.7,1437.3,6400,1,0,0.97536946,1,1,detailed\25C\detailed_rep05_cycle291_cap1445p4mAh.csv,348057
detailed,REP05,25C,298,1396.2,25.129498,24.7,25.6,1390.7,6258,1,0,0.94216884,1,1,detailed\25C\detailed_rep05_cycle298_cap1396p2mAh.csv,339980
detailed,REP05,25C,303,1363.1,25.160383,24.7,25.6,1358.6,6106,1,0,0.91983265,1,1,detailed\25C\detailed_rep05_cycle303_cap1363p1mAh.csv,332864
detailed,REP05,25C,308,1323.5,25.14282,24.7,25.7,1319.4,5829,1,0,0.8931102,1,1,detailed\25C\detailed_rep05_cycle308_cap1323p5mAh.csv,316998
detailed,REP05,25C,313,1292.8,25.143852,24.7,25.7,1289.7,5717,1,0,0.87239355,1,1,detailed\25C\detailed_rep05_cycle313_cap1292p8mAh.csv,310163
detailed,REP05,25C,318,1255.7,25.160464,24.7,25.8,1252.2,5557,1,0,0.84735812,1,1,detailed\25C\detailed_rep05_cycle318_cap1255p7mAh.csv,302283
detailed,SC03,25C,285,1469.0,24.833317,24.6,25.2,1458.2,10400,1,0,1.0,1,1,detailed\25C\detailed_sc03_cycle285_cap1469p0mAh.csv,551983
detailed,SC03,25C,289,1429.9,24.844754,24.6,25.3,1423.6,10075,1,0,0.97338325,1,1,detailed\25C\detailed_sc03_cycle289_cap1429p9mAh.csv,534049
detailed,SC03,25C,296,1376.7,24.830177,24.6,25.2,1372.5,9789,1,0,0.93716814,1,1,detailed\25C\detailed_sc03_cycle296_cap1376p7mAh.csv,517448
detailed,SC03,25C,301,1343.4,24.860757,24.6,25.3,1340.1,9505,1,0,0.91449966,1,1,detailed\25C\detailed_sc03_cycle301_cap1343p4mAh.csv,500743
detailed,SC03,25C,306,1307.7,24.846536,24.6,25.3,1305.1,9324,1,0,0.89019741,1,1,detailed\25C\detailed_sc03_cycle306_cap1307p7mAh.csv,490602
detailed,SC03,25C,315,1247.9,24.84904,24.6,25.3,1246.8,8858,1,0,0.84948945,1,1,detailed\25C\detailed_sc03_cycle315_cap1247p9mAh.csv,467630
detailed,UDDS,25C,285,1471.8,24.675773,24.5,25.1,1462.5,11805,1,0,1.0,1,1,detailed\25C\detailed_udds_cycle285_cap1471p8mAh.csv,629375
detailed,UDDS,25C,289,1430.3,24.704611,24.5,25.2,1426.0,11450,1,0,0.97180323,1,1,detailed\25C\detailed_udds_cycle289_cap1430p3mAh.csv,609580
detailed,UDDS,25C,296,1377.7,24.672292,24.5,25.2,1375.9,10975,1,0,0.93606468,1,1,detailed\25C\detailed_udds_cycle296_cap1377p7mAh.csv,581518
detailed,UDDS,25C,301,1344.8,24.709755,24.5,25.3,1343.9,10682,1,0,0.9137111,1,1,detailed\25C\detailed_udds_cycle301_cap1344p8mAh.csv,565791
detailed,UDDS,25C,306,1308.6,24.690001,24.5,25.3,1308.2,10451,1,0,0.88911537,1,1,detailed\25C\detailed_udds_cycle306_cap1308p6mAh.csv,552512
detailed,UDDS,25C,315,1247.7,24.680458,24.5,25.2,1249.3,10050,1,0,0.84773746,1,1,detailed\25C\detailed_udds_cycle315_cap1247p7mAh.csv,532416
detailed,US06_HWY,25C,285,1469.0,25.084785,24.6,25.6,1455.0,5751,1,0,1.0,1,1,detailed\25C\detailed_us06_hwy_cycle285_cap1469p0mAh.csv,312634
detailed,US06_HWY,25C,289,1429.9,25.110619,24.7,25.6,1421.6,5622,1,0,0.97338325,1,1,detailed\25C\detailed_us06_hwy_cycle289_cap1429p9mAh.csv,305145
detailed,US06_HWY,25C,296,1376.7,25.117112,24.6,25.6,1370.9,5470,1,0,0.93716814,1,1,detailed\25C\detailed_us06_hwy_cycle296_cap1376p7mAh.csv,296747
detailed,US06_HWY,25C,301,1343.4,25.151395,24.6,25.7,1338.7,5304,1,0,0.91449966,1,1,detailed\25C\detailed_us06_hwy_cycle301_cap1343p4mAh.csv,286890
detailed,US06_HWY,25C,306,1307.7,25.135567,24.6,25.6,1303.3,5193,1,0,0.89019741,1,1,detailed\25C\detailed_us06_hwy_cycle306_cap1307p7mAh.csv,280880
detailed,US06_HWY,25C,315,1247.9,25.13557,24.6,25.7,1244.4,4948,1,0,0.84948945,1,1,detailed\25C\detailed_us06_hwy_cycle315_cap1247p9mAh.csv,267859
detailed,ARTERIAL,30-35C,297,1388.5,35.150642,34.9,35.7,1385.8,7715,1,0,0.94340264,1,1,detailed\30-35C\detailed_arterial_cycle297_cap1388p5mAh.csv,392469
detailed,ARTERIAL,30-35C,302,1352.8,34.101453,33.9,34.7,1351.1,7502,1,0,0.91914662,1,1,detailed\30-35C\detailed_arterial_cycle302_cap1352p8mAh.csv,383717
detailed,ARTERIAL,30-35C,307,1312.1,30.083507,29.8,30.7,1311.3,7282,1,0,0.89149341,1,1,detailed\30-35C\detailed_arterial_cycle307_cap1312p1mAh.csv,370464
detailed,ARTERIAL,30-35C,311,1288.4,33.13808,32.9,33.8,1287.9,7177,1,0,0.87539068,1,1,detailed\30-35C\detailed_arterial_cycle311_cap1288p4mAh.csv,365379
detailed,ARTERIAL,30-35C,332,1248.2,33.30393,33.0,34.0,1248.3,6946,1,0,0.84807718,1,1,detailed\30-35C\detailed_arterial_cycle332_cap1248p2mAh.csv,355755
detailed,DST,30-35C,297,1388.5,35.022394,34.9,35.6,1378.4,13151,1,0,0.94340264,1,1,detailed\30-35C\detailed_dst_cycle297_cap1388p5mAh.csv,623146
detailed,DST,30-35C,302,1352.8,33.960053,33.8,34.5,1344.7,12947,1,0,0.91914662,1,1,detailed\30-35C\detailed_dst_cycle302_cap1352p8mAh.csv,614699
detailed,DST,30-35C,307,1312.1,29.920833,29.7,30.5,1307.0,12586,1,0,0.89149341,1,1,detailed\30-35C\detailed_dst_cycle307_cap1312p1mAh.csv,597277
detailed,DST,30-35C,311,1288.4,32.991238,32.8,33.6,1283.0,12349,1,0,0.87539068,1,1,detailed\30-35C\detailed_dst_cycle311_cap1288p4mAh.csv,583246
detailed,DST,30-35C,332,1248.2,33.137629,33.0,33.7,1244.2,11980,1,0,0.84807718,1,1,detailed\30-35C\detailed_dst_cycle332_cap1248p2mAh.csv,569155
detailed,EUDC,30-35C,297,1422.1,35.32536,35.0,36.0,1418.7,7362,1,0,0.96322135,1,1,detailed\30-35C\detailed_eudc_cycle297_cap1422p1mAh.csv,365654
detailed,EUDC,30-35C,302,1391.6,34.292818,34.0,34.9,1389.5,7296,1,0,0.94256299,1,1,detailed\30-35C\detailed_eudc_cycle302_cap1391p6mAh.csv,364433
detailed,EUDC,30-35C,307,1357.0,30.267465,29.9,30.9,1355.6,7097,1,0,0.91912761,1,1,detailed\30-35C\detailed_eudc_cycle307_cap1357p0mAh.csv,352367
detailed,EUDC,30-35C,311,1341.9,33.320921,33.0,34.1,1340.3,6950,1,0,0.90890003,1,1,detailed\30-35C\detailed_eudc_cycle311_cap1341p9mAh.csv,345142
detailed,EUDC,30-35C,332,1313.1,33.458993,33.1,34.1,1312.1,6889,1,0,0.88939312,1,1,detailed\30-35C\detailed_eudc_cycle332_cap1313p1mAh.csv,342144
detailed,HWFET,30-35C,297,1422.1,35.399286,35.1,36.0,1416.4,5746,1,0,0.96322135,1,1,detailed\30-35C\detailed_hwfet_cycle297_cap1422p1mAh.csv,304906
detailed,HWFET,30-35C,302,1391.6,34.367198,34.0,35.0,1387.2,5643,1,0,0.94256299,1,1,detailed\30-35C\detailed_hwfet_cycle302_cap1391p6mAh.csv,298438
detailed,HWFET,30-35C,307,1357.0,30.341952,29.9,30.9,1354.1,5554,1,0,0.91912761,1,1,detailed\30-35C\detailed_hwfet_cycle307_cap1357p0mAh.csv,294485
detailed,HWFET,30-35C,311,1341.9,33.387892,33.0,34.0,1339.0,5484,1,0,0.90890003,1,1,detailed\30-35C\detailed_hwfet_cycle311_cap1341p9mAh.csv,290393
detailed,HWFET,30-35C,332,1313.1,33.531191,33.1,34.1,1310.6,5367,1,0,0.88939312,1,1,detailed\30-35C\detailed_hwfet_cycle332_cap1313p1mAh.csv,282934
detailed,LA92,30-35C,299,1406.5,35.34657,35.1,35.8,1404.3,7988,1,0,0.94911937,1,1,detailed\30-35C\detailed_la92_cycle299_cap1406p5mAh.csv,426860
detailed,LA92,30-35C,304,1370.1,34.324808,34.0,34.9,1368.7,7699,1,0,0.92455631,1,1,detailed\30-35C\detailed_la92_cycle304_cap1370p1mAh.csv,410166
detailed,LA92,30-35C,309,1326.8,30.284391,29.9,30.9,1326.4,7470,1,0,0.89533707,1,1,detailed\30-35C\detailed_la92_cycle309_cap1326p8mAh.csv,397772
detailed,LA92,30-35C,314,1299.2,33.357164,33.0,33.9,1299.5,7363,1,0,0.87671233,1,1,detailed\30-35C\detailed_la92_cycle314_cap1299p2mAh.csv,391884
detailed,LA92,30-35C,332,1254.6,33.488568,33.1,34.0,1254.8,7173,1,0,0.84661583,1,1,detailed\30-35C\detailed_la92_cycle332_cap1254p6mAh.csv,382200
detailed,MANHATTAN,30-35C,299,1406.5,35.102378,35.0,35.6,1400.3,18374,1,0,0.94911937,1,1,detailed\30-35C\detailed_manhattan_cycle299_cap1406p5mAh.csv,944770
detailed,MANHATTAN,30-35C,304,1370.1,34.055113,33.9,34.6,1364.8,17914,1,0,0.92455631,1,1,detailed\30-35C\detailed_manhattan_cycle304_cap1370p1mAh.csv,913284
detailed,MANHATTAN,30-35C,309,1326.8,29.983127,29.9,30.5,1325.2,17401,1,0,0.89533707,1,1,detailed\30-35C\detailed_manhattan_cycle309_cap1326p8mAh.csv,885230
detailed,MANHATTAN,30-35C,314,1299.2,33.063227,32.9,33.5,1298.2,17075,1,0,0.87671233,1,1,detailed\30-35C\detailed_manhattan_cycle314_cap1299p2mAh.csv,870568
detailed,MANHATTAN,30-35C,332,1254.6,33.209492,33.1,33.7,1254.5,16487,1,0,0.84661583,1,1,detailed\30-35C\detailed_manhattan_cycle332_cap1254p6mAh.csv,855417
detailed,NUREMBERG,30-35C,297,1422.1,35.060985,34.9,35.7,1414.2,19767,1,0,0.96322135,1,1,detailed\30-35C\detailed_nuremberg_cycle297_cap1422p1mAh.csv,1002563
detailed,NUREMBERG,30-35C,302,1391.6,34.008991,33.9,34.6,1385.6,19408,1,0,0.94256299,1,1,detailed\30-35C\detailed_nuremberg_cycle302_cap1391p6mAh.csv,988403
detailed,NUREMBERG,30-35C,307,1357.0,29.937997,29.8,30.5,1353.4,18891,1,0,0.91912761,1,1,detailed\30-35C\detailed_nuremberg_cycle307_cap1357p0mAh.csv,971961
detailed,NUREMBERG,30-35C,311,1341.9,33.015065,32.9,33.6,1337.9,18706,1,0,0.90890003,1,1,detailed\30-35C\detailed_nuremberg_cycle311_cap1341p9mAh.csv,950935
detailed,NUREMBERG,30-35C,332,1313.1,33.150014,33.0,33.7,1309.9,18359,1,0,0.88939312,1,1,detailed\30-35C\detailed_nuremberg_cycle332_cap1313p1mAh.csv,951074
detailed,NYCC,30-35C,297,1387.0,35.065401,35.0,35.5,1383.5,17651,1,0,0.94417971,1,1,detailed\30-35C\detailed_nycc_cycle297_cap1387p0mAh.csv,887004
detailed,NYCC,30-35C,302,1350.9,33.999907,33.9,34.4,1349.0,17269,1,0,0.91960517,1,1,detailed\30-35C\detailed_nycc_cycle302_cap1350p9mAh.csv,864785
detailed,NYCC,30-35C,307,1311.1,29.942156,29.9,30.4,1310.8,16719,1,0,0.89251191,1,1,detailed\30-35C\detailed_nycc_cycle307_cap1311p1mAh.csv,844430
detailed,NYCC,30-35C,311,1287.4,33.02826,32.9,33.5,1287.4,16433,1,0,0.87637849,1,1,detailed\30-35C\detailed_nycc_cycle311_cap1287p4mAh.csv,817138
detailed,NYCC,30-35C,332,1246.0,33.160514,33.1,33.6,1248.3,15978,1,0,0.84819605,1,1,detailed\30-35C\detailed_nycc_cycle332_cap1246p0mAh.csv,818189
detailed,REP05,30-35C,299,1406.5,35.406451,35.1,35.9,1395.1,6263,1,0,0.94911937,1,1,detailed\30-35C\detailed_rep05_cycle299_cap1406p5mAh.csv,343124
detailed,REP05,30-35C,304,1370.1,34.362062,34.0,34.8,1359.0,6102,1,0,0.92455631,1,1,detailed\30-35C\detailed_rep05_cycle304_cap1370p1mAh.csv,333325
